Repository: vijindal/expcvm10

# expCVM10 — Thermodynamic Phase-Equilibrium Software

## Project scope

This is an **independent** thermodynamic software project. It is not derived
from, and must not be referenced against or mixed with, CEworkbench or any
other external codebase.

## Long-term vision

A production-grade CALPHAD-style engine, broadly comparable in capability
and philosophy to **pycalphad** / **OpenCalphad**: reads TDB databases,
evaluates Gibbs-energy models for arbitrary phases, computes multicomponent
multiphase equilibria, traces phase diagrams, and supports parameter
assessment against experimental data.

Phase-diagram tracing is the current top priority — see
[docs/roadmap_phase_diagrams.md](docs/roadmap_phase_diagrams.md) and
[docs/phase_diagram_engine_flowchart.md](docs/phase_diagram_engine_flowchart.md)
for the target diagram types, the unified engine design, and current
progress.

### Design principle: the equilibrium kernel is central

The equilibrium engine (`calc/equil/`) depends only on the model-agnostic
`GibbsEnergyModel` contract and never contains model-specific logic (CEF
sublattices, RK polynomial order, CVM cluster variables). This is what lets
new models, and new equilibrium algorithms, be added without rewriting the
rest of the system.

## Structure

Three core layers — UI, Thermodynamic System, Calculation — following the
PANDAT/Sundman separation of a **static** system from a **dynamic**
calculation. A fourth package, `session/`, holds a UI-agnostic coordinator
(`CalculationSession`) every UI goes through in both directions.

| Package     | Layer                    | Responsibility |
|-------------|--------------------------|----------------|
| `ui/`       | UI                       | Entry points (`ui/gui`, `ui/cli`, `ui/api`), request/result DTOs. Never touches solvers or models directly. |
| `system/`   | Thermodynamic System     | `system/database` (TDB parsing), `system/model` (RK / CEF / CVM / unary Gibbs models), `ThermodynamicSystem` (built once, immutable). Static. |
| `calc/`     | Calculation              | `calc/equil` (single-point equilibrium, Sundman Algorithm A), `calc/diagram` (phase-diagram tracing, Algorithms B/C1/C2/D). Dynamic. |
| `session/`  | Coordinator (UI-agnostic) | `CalculationSession` — single point of contact between any UI and the System + Calculation layers. |
| `system/ports/` | Shared contracts     | `DatabasePort`, `LoggingPort`, etc. |
| `util/`     | Shared utilities         | Matrix/JAMA math, formatting, IO. |
| `legacy/`   | Quarantined              | Old Levenberg-Marquardt assessment engine, reached only via `LegacyFitPort`. |

### Boundary rules

- `ui/` may import `system/ports`, `util`, `session`, `calc/diagram` DTOs — **not** solvers or models directly.
- `system/` may import `system/ports`, `util` — **not** `calc/` or `ui/`.
- `calc/` may import `system/model` (via `GibbsEnergyModel`), `system/ports`, `util` — **not** `system/database` or `ui/`.
- `session/` sits above `system/` and `calc/`, below `ui/`.
- `util/` and `system/ports/` import only the JDK.
- `legacy/` is reachable only through a port in `system/ports/`.

### Static vs. dynamic

The System Layer (phase models, parameters, database-derived structure) is
built once and unchanged during a calculation; the Calculation Layer (phase
amounts, compositions, chemical potentials, solver iterations) changes every
iteration.

### Core data flow

UI → problem object → System Layer builds `GibbsEnergyModel`s once →
Calculation Layer's solver iterates, querying the System Layer for
`G, ∂G/∂y, ∂²G/∂y²` each step → converged result flows back through
`CalculationSession` to the UI. See
[docs/dataflow_target.png](docs/dataflow_target.png) for the diagram.

## Entry points

| Command | Launches |
|---------|----------|
| `java ui.Main` / `java ui.Main --cli` | CLI (`ui.cli.CliApp`) |
| `java ui.Main --gui` | Swing GUI (`ui.gui.GuiApp`) |
| `java ui.api.ApiMain [port]` | REST/JSON API on `com.sun.net.httpserver` (default 8080) |

All three route calculations through `session.CalculationSession`.

## Running the CLI

Every calculation/browse command is a thin wrapper around one
`CalculationSession` method — the same session the GUI and REST API use.

**For interactive use (no-args menu, or a command with `-i` / no flags),
run the built jar directly, not `./gradlew run`** — Gradle's own progress
UI redraws over the child process's stdout while it's blocked on a prompt;
the jar has no such layer in the way:

```
./gradlew build          # once, or after code changes
java -jar dist/expcvm10.jar
java -jar dist/expcvm10.jar equilibrium -i
```

**For quick one-off commands with all flags supplied**, `./gradlew run` is
fine and doesn't require a rebuild after each source change:

```
./gradlew run --args="<command> [options]"
```

PowerShell: use `.\gradlew.bat` instead of `./gradlew`, and don't redirect
stderr with `2>&1` (PS 5.1 misreports exit status on Gradle's own log
output) — check `$LASTEXITCODE` instead.

File: data/cr-mo/ExptData.txt
System:Cr-Mo
Last Edited: 2015-11-20
Format:--------------------------------------------------------------------------- 
DataId  DataType        y           yMod    sigy        Wt.     x        x1	x2      References	
                   
#************************START#									
1	aA-A2-T-1          0.914       0       0.0457	0.5	1471    0.2	0	61-Laf
2	aA-A2-T-1          0.788       0       0.0394	1	1471    0.4	0	61-Laf
3	aA-A2-T-1          0.682       0       0.0341	0.5	1471	0.6     0	61-Laf
4	aA-A2-T-1          0.605       0       0.03025	1	1471	0.7     0	61-Laf
5	aA-A2-T-1          0.527       0       0.02635	0.5	1471	0.8     0	61-Laf
6	aA-A2-T-1          0.387       0       0.01935	1	1471    0.85		0	61-Laf
7	aA-A2-T-1          0.299       0       0.01495	1	1471    0.9		0	61-Laf
8	aA-A2-T-1          0.174       0       0.0087	1	1471    0.95		0	61-Laf
9	aA-A2-T-1          0.893       0       0.04465	0.5	1471    0.207		0	65-Kub
10	aA-A2-T-1          0.683       0       0.03415	0.5	1471    0.613		0	65-Kub
11	aA-A2-T-1          0.496       0       0.0248	0.5	1471    0.810		0	65-Kub

12	Hm-A2-T-1          3117.1      0       300 	1.0	1673    0.1		0	65-Kub
13	Hm-A2-T-1          5204.9      0       300 	1.0	1673    0.2		0	65-Kub
14	Hm-A2-T-1          6506.1      0       300 	1.0	1673    0.3		0	65-Kub
15	Hm-A2-T-1          7154.6      0       300 	1.0	1673    0.4		0	65-Kub
16	Hm-A2-T-1          7217.4      0       300 	1.0	1673    0.5		0	65-Kub
17	Hm-A2-T-1          6694.4      0       300 	1.0	1673    0.6		0	65-Kub
18	Hm-A2-T-1          5627.5      0       300 	1.0	1673    0.7		0	65-Kub
19	Hm-A2-T-1          4029.2      0       300 	1.0	1673    0.8		0	65-Kub
20	Hm-A2-T-1          2071.1      0       300 	1.0	1673    0.9		0	65-Kub

21	aA-A2-T-1           0.1870      0       0.0094	1	1873    0.916		0	86-Jac
22	aA-A2-T-1          0.3340      0       0.0167	1	1873    0.83		0	86-Jac
23	aA-A2-T-1          0.4540      0       0.0227	1	1873    0.74		0	86-Jac
24	aA-A2-T-1          0.5380      0       0.0269	1	1873    0.66		0	86-Jac
25	aA-A2-T-1          0.6470      0       0.0324	1	1873    0.52		0	86-Jac
26	aA-A2-T-1          0.7040      0       0.0352	1	1873    0.43		0	86-Jac
27	aA-A2-T-1          0.7720      0       0.0386	1	1873    0.31		0	86-Jac
28	aA-A2-T-1          0.8480      0       0.0424	1	1873    0.19		0	86-Jac

//Miscibility Gap Data
//29	MGT1-A2-T-1       1178        1200    5           1	0.442	0.01	0	1965-Kub
//Solidus Data
//30      CXTB-L-RK-1-A2-T-1   2129        2130    5        	1	0.2654	0.20	0	79-Koc-bcc/liq
//31      CXTB-L-RK-1-A2-T-1	2181        2180    5           1	0.3415	0.30	0	79-Koc-bcc/liq
32      CXXB-L-RK-1-A2-T-1	0.4484    0.4484    0.01	1	2224	0.40	0	79-Koc-bcc/liq
33      CXXB-L-RK-1-A2-T-1	0.5584    0.5584    0.01	1	2302	0.40	0	79-Koc-bcc/liq
34      CXXB-L-RK-1-A2-T-1	0.76      0.7600    0.01	1	2472	0.50	0	69-Rud-bcc/liq
35      CXXB-L-RK-1-A2-T-1	0.90      0.9000    0.01	1	2679	0.50	0	69-Rud-bcc/liq

#************************STOP#
//Liquidus Data (in the left side of congruent point)
36	CXTB-A2-T-1-L-RK-1	2166        2166    5   	0.5	0.0236	0.01	0	54-Blo-liq/bcc
37	CXTB-A2-T-1-L-RK-1	2166        2166    5   	0.5     0.0318	0.01	0	54-Blo-liq/bcc
38	CXTB-A2-T-1-L-RK-1	2138        2138    5     	1	0.0568	0.01	0	51-Put-liq/bcc
//39	CXTB-A2-T-1-L-RK-1	2135        2135    5   	0	0.0836	0.01	0	54-Blo-liq/bcc
40	CXTB-A2-T-1-L-RK-1	2135        2135    5   	1	0.0873	0.01	0	51-Put-liq/bcc
//41	CXTB-A2-T-1-L-RK-1	2135        2135    5   	0	0.0907	0.01	0	54-Blo-liq/bcc
//Liquidus Data (in the right side of congruent point)
42	CXTA-L-RK-1-A2-T-1	2138        2138    5   	1	0.1479	0.99	0	51-Put-liq/bcc
43	CXTA-L-RK-1-A2-T-1	2141        2141    5   	1	0.1628	0.99	0	51-Put-liq/bcc
44	CXTA-L-RK-1-A2-T-1	2146        2146    5   	1	0.1885	0.99	0	54-Blo-liq/bcc
45      CXTA-L-RK-1-A2-T-1	2159        2159    5   	1	0.2175	0.99	0	51-Put-liq/bcc
46	CXTA-L-RK-1-A2-T-1	2196        2196    5   	1	0.2654	0.99	0	64-Sve-liq/bcc
47	CXXA-L-RK-1-A2-T-1	0.3515      0.35    0.01	1	2296	0.99	0	64-Sve-liq/bcc
48	CXXA-L-RK-1-A2-T-1	0.4484      0.45    0.01	1	2409	0.99	0	64-Sve-liq/bcc
49	CXXA-L-RK-1-A2-T-1	0.5584      0.56    0.01	1	2507	0.99	0	79-Koc-liq/bcc
50	CXXA-L-RK-1-A2-T-1	0.6843      0.684   0.01	1	2618	0.99	0	79-Koc-liq/bcc
51	CXXA-L-RK-1-A2-T-1	0.8300      0.83    0.01	1	2789	0.99	0	79-Koc-liq/bcc
#************************STOP#
//0       COPT-A2-RK-1        0.0         1150    0.0         1.0     0.4     0.0     0.0     -   
//1	CXXA-L-RK-1-A2-RK-1	0.8300      0.83    0.01	1	2789	0.99	0	79-Koc-liq/bcc
//1       TDP-A2-RK-1  0.0         0.0     0.0         1.0     0.0     1500.0  0.0     -
//1       IntgQuant-A2-T-1  0.0         0.0     0.0         1.0     0.0     1500.0  0.0     -
//2       IntgQuant-S-1  0.0         0.0     0.0         1.0     0.0     1500.0  0.0     -




12	H-A2-T-1          3117.1      0       155.9	1.0	0.9	1673	0	65-Kub
13	H-A2-T-1          5204.9      0       260.2	1.0	0.8	1673	0	65-Kub
14	H-A2-T-1          6506.1      0       325.3	1.0	0.7	1673	0	65-Kub
15	H-A2-T-1          7154.6      0       357.7	1.0	0.6	1673	0	65-Kub
16	H-A2-T-1          7217.4      0       360.9	1.0	0.5	1673	0	65-Kub
17	H-A2-T-1          6694.4      0       334.7	1.0	0.4	1673	0	65-Kub
18	H-A2-T-1          5627.5      0       281.4	1.0	0.3	1673	0	65-Kub
19	H-A2-T-1          4029.2      0       201.5	1.0	0.2	1673	0	65-Kub
20	H-A2-T-1          2071.1      0       103.6	1.0	0.1	1673	0	65-Kub
//21	MGX1-A2-T-1	0.469       0.04    0.09	1	1126	0.99	0	1965-Kubaschewski
//22	MGX1-A2-T-1	0.469       0.01    0.09        1	1168	0.99	0	1965-Kubaschewski
30      CXXB-L-RK-1-A2-T-1	0.2654    0.3054    0.01	1	2129	0.20	0	79-Koc-bcc/liq
31      CXXB-L-RK-1-A2-T-1	0.3415    0.3415    0.01	1	2181	0.30	0	79-Koc-bcc/liq
36	CXXB-A2-T-1-L-RK-1	0.0236      0.03    0.01	0.5	2166	0.01	0	54-Blo-liq/bcc
37	CXXB-A2-T-1-L-RK-1	0.0318      0.03    0.01	0.5	2166	0.01	0	54-Blo-liq/bcc
38	CXXB-A2-T-1-L-RK-1	0.0568      0.06    0.01	1	2138	0.01	0	51-Put-liq/bcc
//39	CXXB-A2-T-1-L-RK-1	0.0836      0.09    0.01	0.33	2135	0.01	0	54-Blo-liq/bcc
40	CXXB-A2-T-1-L-RK-1	0.0873      0.09    0.01	1	2135	0.01	0	51-Put-liq/bcc
//41	CXXB-A2-T-1-L-RK-1	0.0907      0.09    0.01	0.33	2135	0.01	0	54-Blo-liq/bcc
42	CXXA-L-RK-1-A2-T-1	0.1479      0.15    0.01	1	2138	0.99	0	51-Put-liq/bcc
43	CXXA-L-RK-1-A2-T-1	0.1628      0.17    0.01	1	2141	0.99	0	51-Put-liq/bcc
44	CXXA-L-RK-1-A2-T-1	0.1885      0.19    0.01	1	2146	0.99	0	54-Blo-liq/bcc
45      CXXA-L-RK-1-A2-T-1	0.2175      0.22    0.01	1	2159	0.99	0	51-Put-liq/bcc
46	CXXA-L-RK-1-A2-T-1	0.2654      0.27    0.01	1	2196	0.99	0	64-Sve-liq/bcc

47	CXTA-L-RK-1-A2-T-1	2296        2296    5   	1	0.3515	0.99	0	64-Sve-liq/bcc
48	CXTA-L-RK-1-A2-T-1	2409        2409    5   	1	0.4484	0.99	0	64-Sve-liq/bcc
49	CXTA-L-RK-1-A2-T-1	2507        2507    5   	1       0.5584  0.99	0	79-Koc-liq/bcc
50	CXTA-L-RK-1-A2-T-1	2618        2618    5   	1	0.6843	0.99	0	79-Koc-liq/bcc
51	CXTA-L-RK-1-A2-T-1	2789        2789    5   	1	0.8300	0.99	0	79-Koc-liq/bcc

File: data/cr-mo/PhaseData.txt
System:		Cr-Mo
FileName: 	PhaseData.txt
Author	:	VJ
Last Edited: 2015-11-20
Format:--------------------------------------------------------------------------- 
S.No.	PId-Ins	ElementA    ElementB	Database	vibration	np	Multiplicity                    Boolean-iaint                                                               ECIs 
#************************START#
L-RK-1  -    	Cr  Mo  sgte       4   0,0,0,0                 1,1,1,0                  15810,-6.714,6220,0 	EmatRKBIN.txt 
A2-T-1  -  	Cr  Mo  sgte        8   4.0,3.0,12.0,6.0,1.0    1,0,1,1,1,0,1,1         -1281.583363,0,180.025509,0,0.316752,0,-0.067222,0 	EmatBCCmTBIN.txt 
//1 A2-ORC-1 	Cr  Mo  sgte  true   	138 4.0,3.0,6,12,4,12.0,12,4,12,24,8,24,48,24,24,8,3,8,24,24,6,2,6.0,6,12,48,24,48,24,24,6,8,24,24,6,2,24,24,8,12,48,48,24,48,24,24,24,24,8,12,12,4,24,24,48,24,24,4,3,12,12,4,8,24,8,8,1,4,1,1   1,0,0,0,0,1,0,0,0,0,0,0,0,0,0,0,0,0,0,0,0,0,1.0,0,0,0,0,0,0,0,0,0,0,0,0,0,0,0,0,0,0,0,0,0,0,0,0,0,0,0,0,0,0,0,0,0,0,0,0,0,0,0,0,0,0,0,0,0,0,1,0,0,0,0,1,0,0,0,0,0,0,0,0,0,0,0,0,0,0,0,0,0,0,0,0,0,0,0,0,0,0,0,0,0,0,0,0,0,0,0,0,0,0,0,0,0,0,0,0,0,0,0,0,0,0,0,0,0,0,0,0,0,0,0,0,0,0,0    -1289.553425,0,0,0,0,194.487745,0,0,0,0,0,0,0,0,0,0,0,0,0,0,0,0,0.0,0,0,0,0,0,0,0,0,0,0,0,0,0,0,0,0,0,0,0,0,0,0,0,0,0,0,0,0,0,0,0,0,0,0,0,0,0,0,0,0,0,0,0,0,0,0,0.314862,0,0,0,0,-0.070199,0,0,0,0,0,0,0,0,0,0,0,0,0,0,0,0,0,0,0,0,0,0,0,0,0,0,0,0,0,0,0,0,0,0,0,0,0,0,0,0,0,0,0,0,0,0,0,0,0,0,0,0,0,0,0,0,0,0,0,0,0,0,0
#************************STOP#
