Repository: vijindal/expcvm10

# expCVM10 — Thermodynamic Phase-Equilibrium Software

## Project scope

This is an **independent** thermodynamic software project. It is not derived
from, and must not be referenced against or mixed with, CEworkbench or any
other external codebase.

### Core data flow

UI → problem object → System Layer builds `GibbsEnergyModel`s once →
Calculation Layer's solver iterates, querying the System Layer for
`G, ∂G/∂y, ∂²G/∂y²` each step → converged result flows back through
`CalculationSession` to the UI. See
[docs/dataflow_target.png](docs/dataflow_target.png) for the diagram.

File: data/sgte/unary.dat (part 3 of 4)
$ Version 4.4 of Unary database - 20 July 2001
 -7350.085+102.700244*T-24.5242231*T*LN(T)-3.65895E-3*T**2-0.24395E-6*T**3;
  600.61 Y
 -10231.095+155.243182*T-32.4913959*T*LN(T)+1.54613E-3*T**2+805.448E23*T**(-9);
 1200.00 Y
  4457.616+54.139072*T-18.9640637*T*LN(T)-2.882943E-3*T**2+0.098144E-6*T**3
 -2696755*T**(-1)+805.448E23*T**(-9);  2100.00 N !
 
$ Data from Boa and Ansara; Thermochimica Acta 1998, 314, 79-86
PARAMETER G(TETRAGONAL_A6,PB;0)   298.15
 -3156.85+101.700244*T-24.5242231*T*LN(T)-3.65895E-3*T**2-0.24395E-6*T**3;
  600.61 Y
 -6037.86+154.243182*T-32.4913959*T*LN(T)+1.54613E-3*T**2+805.448E23*T**(-9);
 1200.00 Y
  8650.851+53.139072*T-18.9640637*T*LN(T)-2.882943E-3*T**2+0.098144E-6*T**3
 -2696755*T**(-1)+805.448E23*T**(-9);  2100.00 N !
$ -------------------------------------
 
$ Pd
$ -------------------------------------
PARAMETER G(FCC_A1,PD:VA;0)   298.15
 -10204.027+176.076315*T-32.211*T*LN(T)+7.120975E-3*T**2-1.919875E-6*T**3
+168687*T**(-1);   900.00 Y
 917.062+49.659892*T-13.5708*T*LN(T)-7.17522E-3*T**2+0.191115E-6*T**3
-1112465*T**(-1);  1828.00 Y
 -67161.018+370.102147*T-54.2067086*T*LN(T)+2.091396E-3*T**2-0.062811E-6*T**3
+18683526*T**(-1);  4000.00 N !
 
PARAMETER G(LIQUID,PD;0)   298.15
 1302.731+170.964153*T-32.211*T*LN(T)+7.120975E-3*T**2-1.919875E-6*T**3
+168687*T**(-1);   600.00 Y
 23405.778-116.918419*T+10.8922031*T*LN(T)-27.266568E-3*T**2+2.430675E-6*T**3
-1853674*T**(-1);  1828.00 Y
-12373.637+251.416903*T-41.17*T*LN(T);  4000.00 N !
 
PARAMETER G(BCC_A2,PD:VA;0)   298.15
 295.973+174.276315*T-32.211*T*LN(T)+7.120975E-3*T**2-1.919875E-6*T**3
+168687*T**(-1);   900.00 Y
 11417.062+47.859892*T-13.5708*T*LN(T)-7.17522E-3*T**2+0.191115E-6*T**3
-1112465*T**(-1);  1828.00 Y
 -56661.018+368.302147*T-54.2067086*T*LN(T)+2.091396E-3*T**2-0.062811E-6*T**3
+18683526*T**(-1);  4000.00 N !
 
PARAMETER G(HCP_A3,PD:VA;0)   298.15
 -8204.027+176.176315*T-32.211*T*LN(T)+7.120975E-3*T**2-1.919875E-6*T**3
+168687*T**(-1);   900.00 Y
 2917.062+49.759892*T-13.5708*T*LN(T)-7.17522E-3*T**2+0.191115E-6*T**3
-1112465*T**(-1);  1828.00 Y
 -65161.018+370.202147*T-54.2067086*T*LN(T)+2.091396E-3*T**2-0.062811E-6*T**3
+18683526*T**(-1);  4000.00 N !
$ -------------------------------------
 
$ Pr
$ -------------------------------------
PARAMETER G(DHCP,PR;0)   298.15
 -18803.379+356.587384*T-68.9176*T*LN(T)+72.929E-3*T**2-25.184333E-6*T**3
+507385*T**(-1);   500.00 Y
-7246.848+82.427384*T-22.8909*T*LN(T)-4.97126E-3*T**2-1.22951E-6*T**3;
  800.00 Y
 95411.023-1073.551114*T+146.764*T*LN(T)-128.8205E-3*T**2+15.592233E-6*T**3
-11588800*T**(-1);  1068.00 Y
 -481663.131+4234.333112*T-606.1203107*T*LN(T)+305.181506E-3*T**2
-30.994702E-6*T**3+70926840*T**(-1);  1204.00 Y
-20014.678+227.685155*T-42.9697*T*LN(T);  3800.00 N !
 
PARAMETER G(BCC_A2,PR:VA;0)   298.15
 -2863.651+28.274853*T-13.7470527*T*LN(T)-22.84377E-3*T**2+3.542468E-6*T**3
-87486*T**(-1);  1068.00 Y
-11985.919+188.657121*T-38.451*T*LN(T);  1204.00 Y
 953.224+100.826281*T-26.6824313*T*LN(T)-4.106833E-3*T**2+0.176214E-6*T**3
-2473024*T**(-1);  3800.00 N !
 
PARAMETER G(LIQUID,PR;0)   298.15
 3848.961-29.099465*T-4.7344931*T*LN(T)-35.119723E-3*T**2+5.427467E-6*T**3
-207406*T**(-1);  1068.00 Y
-10539.574+219.508805*T-42.9697*T*LN(T);  3800.00 N !
$ -------------------------------------
 
$ Pt
$ -------------------------------------
PARAMETER G(FCC_A1,PT:VA;0)   298.15
 -7595.631+124.388275*T-24.5526*T*LN(T)-2.48297E-3*T**2-0.020138E-6*T**3
+7974*T**(-1);  1300.00 Y
 -9253.174+161.529615*T-30.2527*T*LN(T)+2.321665E-3*T**2-0.656946E-6*T**3
-272106*T**(-1);  2041.50 Y
 -222048.216+1019.358919*T-136.192996*T*LN(T)+20.454938E-3*T**2
-0.759259E-6*T**3+71539020*T**(-1);  4000.00 N !
 
PARAMETER G(LIQUID,PT;0)   298.15
 12518.385+115.113092*T-24.5526*T*LN(T)-2.48297E-3*T**2-0.020138E-6*T**3
+7974*T**(-1);   600.00 Y
 19023.491+32.94182*T-12.3403769*T*LN(T)-11.551507E-3*T**2+0.931516E-6*T**3
-601426*T**(-1);  2041.50 Y
1404.468+205.858962*T-36.5*T*LN(T);  4000.00 N !
 
PARAMETER G(BCC_A2,PT:VA;0)   298.15
 7404.369+121.988275*T-24.5526*T*LN(T)-2.48297E-3*T**2-0.020138E-6*T**3
+7974*T**(-1);  1300.00 Y
 5746.826+159.129615*T-30.2527*T*LN(T)+2.321665E-3*T**2-0.656946E-6*T**3
-272106*T**(-1);  2041.50 Y
 -207048.216+1016.958919*T-136.192996*T*LN(T)+20.454938E-3*T**2
-0.759259E-6*T**3+71539020*T**(-1);  4000.00 N !
 
PARAMETER G(HCP_A3,PT:VA;0)   298.15
 -5095.631+124.488275*T-24.5526*T*LN(T)-2.48297E-3*T**2-0.020138E-6*T**3
+7974*T**(-1);  1300.00 Y
 -6753.174+161.629615*T-30.2527*T*LN(T)+2.321665E-3*T**2-0.656946E-6*T**3
-272106*T**(-1);  2041.50 Y
 -219548.216+1019.458919*T-136.192996*T*LN(T)+20.454938E-3*T**2
-0.759259E-6*T**3+71539020*T**(-1);  4000.00 N !
$ -------------------------------------
 
$ Pu
$ -------------------------------------
PARAMETER G(ALPHA_PU,PU;0)   298.15
-7396.309+80.301382*T-18.1258*T*LN(T)-22.41E-3*T**2;   400.00 Y
 -16605.962+236.786603*T-42.4187*T*LN(T)-1.34493E-3*T**2+0.263443E-6*T**3
+579325*T**(-1);   944.00 Y
-14462.156+232.961553*T-42.248*T*LN(T);  3000.00 N !
 
PARAMETER G(BCC_A2,PU:VA;0)   298.15
 -1358.984+116.603882*T-27.094*T*LN(T)-9.105E-3*T**2+2.061667E-6*T**3
+20863*T**(-1);   745.00 Y
-2890.817+156.878957*T-33.72*T*LN(T);   956.00 Y
 29313.619-132.788248*T+6.921*T*LN(T)-20.23305E-3*T**2+1.426922E-6*T**3
-4469245*T**(-1);  2071.00 Y
-15400.585+227.421855*T-42.248*T*LN(T);  3000.00 N !
 
PARAMETER G(BETA_PU,PU;0)   298.15
-4873.654+123.249151*T-27.416*T*LN(T)-6.53E-3*T**2;   679.50 Y
 2435.094+43.566585*T-15.7351*T*LN(T)-15.4772E-3*T**2+1.524942E-6*T**3
-864940*T**(-1);  1464.00 Y
-13959.062+228.221615*T-42.248*T*LN(T);  3000.00 N !
 
PARAMETER G(FCC_A1,PU:VA;0)   298.15
-3920.781+127.586536*T-28.4781*T*LN(T)-5.4035E-3*T**2;   990.00 Y
 3528.208+41.52572*T-15.7351*T*LN(T)-15.4772E-3*T**2+1.524942E-6*T**3
-864940*T**(-1);  1464.00 Y
-12865.948+226.18075*T-42.248*T*LN(T);  3000.00 N !
 
PARAMETER G(GAMMA_PU,PU;0)   298.15
 -16766.303+419.402655*T-77.5802*T*LN(T)+81.6415E-3*T**2-28.103833E-6*T**3
+574825*T**(-1);   487.90 Y
-2942.77+88.325069*T-22.0233*T*LN(T)-11.4795E-3*T**2;   593.90 Y
 -9336.967+160.314641*T-32.3405*T*LN(T)-7.0383E-3*T**2+0.692887E-6*T**3
+630600*T**(-1);  1179.00 Y
-12435.75+226.131617*T-42.248*T*LN(T);  3000.00 N !
 
PARAMETER G(LIQUID,PU;0)   298.15
-788.209+67.788082*T-18.1258*T*LN(T)-22.41E-3*T**2;   400.00 Y
 -9997.862+224.273303*T-42.4187*T*LN(T)-1.34493E-3*T**2+0.263443E-6*T**3
+579325*T**(-1);   944.00 Y
-7854.056+220.448253*T-42.248*T*LN(T);  3000.00 N !
 
PARAMETER G(TETRAGONAL_A6,PU;0)   298.15
 -496.178+54.586547*T-16.43*T*LN(T)-24.006E-3*T**2+5.166667E-6*T**3
-158470*T**(-1);   736.00 Y
-6122.307+173.35008*T-35.56*T*LN(T);   757.00 Y
 3982.078+63.890352*T-19.756*T*LN(T)-9.37295E-3*T**2+0.659882E-6*T**3
-1112565*T**(-1);  2157.00 Y
-15200.539+228.05641*T-42.248*T*LN(T);  3000.00 N !
$ -------------------------------------
 
$ Rb
$ -------------------------------------
PARAMETER G(BCC_A2,RB:VA;0)   200.00
 -21669.733+583.580988*T-115.2825888*T*LN(T)+262.77612E-3*T**2
-152.236932E-6*T**3+385754*T**(-1);   312.46 Y
 -7823.397+117.050578*T-29.1775424*T*LN(T)+0.412369E-3*T**2-0.46822E-6*T**3
-126310*T**(-1)-555.029E20*T**(-9);   900.00 Y
 -39488.142+450.974149*T-77.7006456*T*LN(T)+33.795632E-3*T**2-4.829082E-6*T**3
+3778006*T**(-1)-555.029E20*T**(-9);  1600.00 Y
 -159742.511+1287.789466*T-191.2627736*T*LN(T)+81.61687E-3*T**2
-8.61653E-6*T**3+27738456*T**(-1)-555.029E20*T**(-9);  2100.00 N !
 
PARAMETER G(LIQUID,RB;0)   200.00
 -19452.181+576.470502*T-115.2825888*T*LN(T)+262.77612E-3*T**2
-152.236932E-6*T**3+385754*T**(-1)+144.078E-19*T**7;   312.46 Y
 -5650.532+110.090262*T-29.1775424*T*LN(T)+0.412369E-3*T**2-0.46822E-6*T**3
-126310*T**(-1);   900.00 Y
 -37315.276+444.013833*T-77.7006456*T*LN(T)+33.795632E-3*T**2-4.829082E-6*T**3
+3778006*T**(-1);  1600.00 Y
 -157569.646+1280.829151*T-191.2627736*T*LN(T)+81.61687E-3*T**2
-8.61653E-6*T**3+27738456*T**(-1);  2100.00 N !
 
PARAMETER G(HCP_A3,RB:VA;0)   200.00
 -21469.733+585.580988*T-115.2825888*T*LN(T)+262.77612E-3*T**2
-152.236932E-6*T**3+385754*T**(-1);   312.46 Y
 -7623.397+119.050578*T-29.1775424*T*LN(T)+0.412369E-3*T**2-0.46822E-6*T**3
-126310*T**(-1)-555.029E20*T**(-9);   900.00 Y
 -39288.142+452.974149*T-77.7006456*T*LN(T)+33.795632E-3*T**2-4.829082E-6*T**3
+3778006*T**(-1)-555.029E20*T**(-9);  1600.00 Y
 -159542.511+1289.789466*T-191.2627736*T*LN(T)+81.61687E-3*T**2
-8.61653E-6*T**3+27738456*T**(-1)-555.029E20*T**(-9);  2100.00 N !
 
PARAMETER G(FCC_A1,RB:VA;0)   200.00
 -21469.733+584.880988*T-115.2825888*T*LN(T)+262.77612E-3*T**2
-152.236932E-6*T**3+385754*T**(-1);   312.46 Y
 -7623.397+118.350578*T-29.1775424*T*LN(T)+0.412369E-3*T**2-0.46822E-6*T**3
-126310*T**(-1)-555.029E20*T**(-9);   900.00 Y
 -39288.142+452.274149*T-77.7006456*T*LN(T)+33.795632E-3*T**2-4.829082E-6*T**3
+3778006*T**(-1)-555.029E20*T**(-9);  1600.00 Y
 -159542.511+1289.089466*T-191.2627736*T*LN(T)+81.61687E-3*T**2
-8.61653E-6*T**3+27738456*T**(-1)-555.029E20*T**(-9);  2100.00 N !
$ -------------------------------------

$ Re
$ -------------------------------------
$ Data from John Arblaster, To be published, CALPHAD, 1996, 20(3)
PARAMETER G(HCP_A3,RE:VA;0) 298.15 -7695.279+128.421589*T-24.348*T*LN(T)
 -2.53505E-3*T**2+0.192818E-6*T**3+32915*T**(-1); 1200 Y
-15775.998+194.667426*T-33.586*T*LN(T)+2.24565E-3*T**2-0.281835E-6*T**3
+1376270*T**(-1); 2400 Y
-70882.739+462.110749*T-67.956*T*LN(T)+11.84945E-3*T**2-0.788955E-6*T**3
+18075200*T**(-1); 3458 Y
346325.888-1211.371859*T+140.8316548*T*LN(T)-33.764567E-3*T**2
+1.053726E-6*T**3-134548866*T**(-1); 5000 Y
-78564.296+346.997842*T-49.519*T*LN(T); 6000 N !

$ Data from John Arblaster, To be published, CALPHAD, 1996, 20(3)
PARAMETER G(LIQUID,RE;0) 298.15 16125.604+122.076209*T-24.348*T*LN(T)
 -2.53505E-3*T**2+0.192818E-6*T**3+32915*T**(-1); 1200 Y
8044.885+188.322047*T-33.586*T*LN(T)+2.24565E-3*T**2-0.281835E-6*T**3
+1376270*T**(-1); 2000 Y
568842.665-2527.838455*T+314.1788975*T*LN(T)-89.39817E-3*T**2
+3.92854E-6*T**3-163100987*T**(-1); 3458 Y
-39044.888+335.723691*T-49.519*T*LN(T); 6000 N !

PARAMETER G(BCC_A2,RE:VA;0) 298.15 9304.721+124.721589*T-24.348*T*LN(T)
 -2.53505E-3*T**2+0.192818E-6*T**3+32915*T**(-1); 1200 Y
1224.002+190.967426*T-33.586*T*LN(T)+2.24565E-3*T**2-0.281835E-6*T**3
+1376270*T**(-1); 2400 Y
-53882.739+458.410749*T-67.956*T*LN(T)+11.84945E-3*T**2-0.788955E-6*T**3
+18075200*T**(-1); 3458 Y
363325.888-1215.071859*T+140.8316548*T*LN(T)-33.764567E-3*T**2
+1.053726E-6*T**3-134548866*T**(-1); 5000 Y
-61564.296+343.297842*T-49.519*T*LN(T); 6000 N !
 
PARAMETER G(FCC_A1,RE:VA;0)   298.15
 3304.721+126.921589*T-24.348*T*LN(T)-2.53505E-3*T**2+0.192818E-6*T**3
+32915*T**(-1);  1200.00 Y
 -4775.998+193.167426*T-33.586*T*LN(T)+2.24565E-3*T**2-0.281835E-6*T**3
+1376270*T**(-1);  2400.00 Y
 -59882.739+460.610749*T-67.956*T*LN(T)+11.84945E-3*T**2-0.788955E-6*T**3
+18075200*T**(-1);  3458.00 Y
 357325.888-1212.871859*T+140.8316548*T*LN(T)-33.764567E-3*T**2+1.053726E-6*T**3
-134548866*T**(-1);  5000.00 Y
-67564.296+345.497842*T-49.519*T*LN(T);  6000.00 N !
$ -------------------------------------
 
$ Rh
$ -------------------------------------
PARAMETER G(FCC_A1,RH:VA;0)   298.15
 -7848.828+132.020923*T-24.0178336*T*LN(T)-3.424186E-3*T**2-0.168032E-6*T**3
+55846*T**(-1);  1200.00 Y
 -28367.852+305.771019*T-48.3766632*T*LN(T)+9.66345E-3*T**2-1.512774E-6*T**3
+3348162*T**(-1);  2237.00 Y
 -6237470.481+30151.634226*T-3874.2105805*T*LN(T)+1049.213607E-3*T**2
-53.978814E-6*T**3+1880362184*T**(-1);  2450.00 Y
-44863.489+344.889895*T-50.58456*T*LN(T);  2500.00 N !
 
PARAMETER G(BCC_A2,RH:VA;0)   298.15
 11151.172+127.320923*T-24.0178336*T*LN(T)-3.424186E-3*T**2-0.168032E-6*T**3
+55846*T**(-1);  1200.00 Y
 -9367.852+301.071019*T-48.3766632*T*LN(T)+9.66345E-3*T**2-1.512774E-6*T**3
+3348162*T**(-1);  2237.00 Y
 -6218470.481+30146.934226*T-3874.2105805*T*LN(T)+1049.213607E-3*T**2
-53.978814E-6*T**3+1880362184*T**(-1);  2450.00 Y
-25863.489+340.189895*T-50.58456*T*LN(T);  2500.00 N !
 
PARAMETER G(HCP_A3,RH:VA;0)   298.15
 -4848.828+131.520923*T-24.0178336*T*LN(T)-3.424186E-3*T**2-0.168032E-6*T**3
+55846*T**(-1);  1200.00 Y
 -25367.852+305.271019*T-48.3766632*T*LN(T)+9.66345E-3*T**2-1.512774E-6*T**3
+3348162*T**(-1);  2237.00 Y
 -6234470.481+30151.134226*T-3874.2105805*T*LN(T)+1049.213607E-3*T**2
-53.978814E-6*T**3+1880362184*T**(-1);  2450.00 Y
-41863.489+344.389895*T-50.58456*T*LN(T);  2500.00 N !
 
PARAMETER G(LIQUID,RH;0)   298.15
 11244.082+125.099593*T-24.0178336*T*LN(T)-3.424186E-3*T**2-0.168032E-6*T**3
+55846*T**(-1);   700.00 Y
 35898.508-147.926418*T+15.6492377*T*LN(T)-28.665357E-3*T**2+2.100572E-6*T**3
-2638940*T**(-1);  2237.00 Y
-18208.54+332.974832*T-50.58456*T*LN(T);  2500.00 N !
$ -------------------------------------
 
$ Ru
$ -------------------------------------
PARAMETER G(HCP_A3,RU:VA;0)   298.15
 -7561.873+127.866233*T-22.9143287*T*LN(T)-4.062566E-3*T**2+0.17641E-6*T**3
+56377*T**(-1);  1500.00 Y
 -59448.103+489.516214*T-72.3241219*T*LN(T)+18.726245E-3*T**2-1.952433E-6*T**3
+11063885*T**(-1);  2607.00 Y
 -38588773.031+168610.517401*T-21329.7050475*T*LN(T)+5221.638997E-3*T**2
-240.245985E-6*T**3+1308.2992629E7*T**(-1);  2740.00 Y
-55768.304+364.482314*T-51.8816*T*LN(T);  4500.00 N !
 
$ Parameter revised 22/5/2000 to make mpt of BCC_A2 about 1600 K
$ PARAMETER G(BCC_A2,RU:VA;0) 298.15 GHSERRU+21500-5.05*T; 4500 N !
PARAMETER G(BCC_A2,RU:VA;0) 298.15
  13938.127+122.816233*T-22.9143287*T*LN(T)-4.062566E-3*T**2+0.17641E-6*T**3
 +56377*T**(-1);  1500.00 Y
  -37948.103+484.466214*T-72.3241219*T*LN(T)+18.726245E-3*T**2-1.952433E-6*T**3
 +11063885*T**(-1);  2607.00 Y
  -38567273.031+168605.467401*T-21329.7050475*T*LN(T)+5221.638997E-3*T**2
 -240.245985E-6*T**3+1308.2992629E7*T**(-1);  2740.00 Y
 -34268.304+359.432314*T-51.8816*T*LN(T);  4500.00 N !
 
PARAMETER G(FCC_A1,RU:VA;0)   298.15
 4938.127+125.466233*T-22.9143287*T*LN(T)-4.062566E-3*T**2+0.17641E-6*T**3
+56377*T**(-1);  1500.00 Y
 -46948.103+487.116214*T-72.3241219*T*LN(T)+18.726245E-3*T**2-1.952433E-6*T**3
+11063885*T**(-1);  2607.00 Y
 -38576273.031+168608.117401*T-21329.7050475*T*LN(T)+5221.638997E-3*T**2
-240.245985E-6*T**3+1308.2992629E7*T**(-1);  2740.00 Y
-43268.304+362.082314*T-51.8816*T*LN(T);  4500.00 N !
 
PARAMETER G(LIQUID,RU;0)   298.15
 19918.743+119.467485*T-22.9143287*T*LN(T)-4.062566E-3*T**2+0.17641E-6*T**3
+56377*T**(-1);   800.00 Y
 50827.232-179.818561*T+19.539341*T*LN(T)-26.524167E-3*T**2+1.667839E-6*T**3
-3861125*T**(-1);  2607.00 Y
-17161.807+349.673561*T-51.8816*T*LN(T);  4500.00 N !
$ -------------------------------------
 
$ S
$ -------------------------------------
$ Phase name changed for version 3.00 of database to ORTHORHOMBIC_S
PARAMETER G(ORTHORHOMBIC_S,S;0) 298.15 -5198.294+53.913855*T-10.726*T*LN(T)
 -27.3801E-3*T**2+8.179537E-6*T**3; 368.3 Y
 -6475.706+94.182332*T-17.8693298*T*LN(T)-10.936877E-3*T**2+1.406467E-6*T**3
 +36871*T**(-1); 1300 Y
 -12485.546+188.304687*T-32*T*LN(T); 1301 N !
 
PARAMETER G(MONOCLINIC,S;0) 298.15 -5725.422+89.544275*T-17.413*T*LN(T)
 -9.93935E-3*T**2-0.070062E-6*T**3+1250*T**(-1); 388.36 Y
 -7455.008+114.782945*T-21.1531404*T*LN(T)-8.566163E-3*T**2+1.112484E-6*T**3
 +122167*T**(-1); 1300 Y
 -11779.415+186.699065*T-32*T*LN(T); 1301 N !
 
PARAMETER G(LIQUID,S;0) 298.15 -4196.575+85.63027*T-17.413*T*LN(T)
 -9.93935E-3*T**2-0.070062E-6*T**3+1250*T**(-1); 335 Y
 1790361.982-44195.451432*T+7511.6194258*T*LN(T)-13985.517511E-3*T**2
 +4838.738601E-6*T**3-79880891*T**(-1); 388.36 Y
 -876313.954+23366.872986*T-4028.756*T*LN(T)+7954.595E-3*T**2
 -2908.513333E-6*T**3+33980035*T**(-1); 432.25 Y
 454088.687-7814.670231*T+1237.001*T*LN(T)-1560.7295E-3*T**2+359.883667E-6*T**3
 -31765395*T**(-1); 500 Y
 18554.561-144.895285*T+16.535*T*LN(T)-45.4119E-3*T**2+8.327402E-6*T**3
 -2705030*T**(-1); 700 Y
 21243.126-113.298877*T+9.944*T*LN(T)-28.8384E-3*T**2+3.791365E-6*T**3
 -3507570*T**(-1); 900 Y
 16117.849-32.79523*T-2.425*T*LN(T)-17.12545E-3*T**2+1.84974E-6*T**3
 -3215170*T**(-1); 1300 Y
 -6461.814+175.590536*T-32*T*LN(T); 1301 N !

$ Recommended by Bosse Sundman
PARAMETER G(BCC_A2,S:VA;0) 298.15 99801.706+53.913855*T-10.726*T*LN(T)
 -27.3801E-3*T**2+8.179537E-6*T**3; 368.3 Y
 98524.294+94.182332*T-17.8693298*T*LN(T)-10.936877E-3*T**2+1.406467E-6*T**3
 +36871*T**(-1); 1300 Y
 92514.454+188.304687*T-32*T*LN(T); 1301 N !
 
$ Recommended by Bosse Sundman
PARAMETER G(FCC_A1,S:VA;0) 298.15 99801.706+53.913855*T-10.726*T*LN(T)
 -27.3801E-3*T**2+8.179537E-6*T**3; 368.3 Y
 98524.294+94.182332*T-17.8693298*T*LN(T)-10.936877E-3*T**2+1.406467E-6*T**3
 +36871*T**(-1); 1300 Y
 92514.454+188.304687*T-32*T*LN(T); 1301 N !
$ -------------------------------------
 
$ Sb
$ -------------------------------------
PARAMETER G(RHOMBOHEDRAL_A7,SB;0)   298.15
 -9242.858+156.154689*T-30.5130752*T*LN(T)+7.748768E-3*T**2-3.003415E-6*T**3
+100625*T**(-1);   903.78 Y
-11738.83+169.485872*T-31.38*T*LN(T)+1616.849E24*T**(-9);  2000.00 N !
 
PARAMETER G(LIQUID,SB;0)   298.15
 10579.47+134.231525*T-30.5130752*T*LN(T)+7.748768E-3*T**2-3.003415E-6*T**3
+100625*T**(-1)-174.847E-22*T**7;   903.78 Y
8175.359+147.455986*T-31.38*T*LN(T);  2000.00 N !
 
$ Revised data for Sb bct_a5 from A T Dinsdale for version 3.00 of database
PARAMETER G(BCT_A5,SB;0)   298.15
 3757.142+148.154689*T-30.5130752*T*LN(T)+7.748768E-3*T**2-3.003415E-6*T**3
+100625*T**(-1);   903.78 Y
1261.17+161.485872*T-31.38*T*LN(T)+1616.849E24*T**(-9);  2000.00 N !
 
PARAMETER G(FCC_A1,SB:VA;0)   298.15
 10631.142+142.454689*T-30.5130752*T*LN(T)+7.748768E-3*T**2-3.003415E-6*T**3
+100625*T**(-1);   903.78 Y
8135.17+155.785872*T-31.38*T*LN(T)+1616.849E24*T**(-9);  2000.00 N !
 
PARAMETER G(BCC_A2,SB:VA;0)   298.15
 10631.142+141.054689*T-30.5130752*T*LN(T)+7.748768E-3*T**2-3.003415E-6*T**3
+100625*T**(-1);   903.78 Y
8135.17+154.385872*T-31.38*T*LN(T)+1616.849E24*T**(-9);  2000.00 N !
 
PARAMETER G(HCP_A3,SB:VA;0)   298.15
 10631.142+143.154689*T-30.5130752*T*LN(T)+7.748768E-3*T**2-3.003415E-6*T**3
+100625*T**(-1);   903.78 Y
8135.17+156.485872*T-31.38*T*LN(T)+1616.849E24*T**(-9);  2000.00 N !
$ -------------------------------------
 
$ Sc
$ -------------------------------------
PARAMETER G(HCP_A3,SC:VA;0)   298.15
 -8689.547+153.48097*T-28.1882*T*LN(T)+3.21892E-3*T**2-1.64531E-6*T**3
+72177*T**(-1);   800.00 Y
-7511.295+132.759582*T-24.9132*T*LN(T)-0.573295E-3*T**2-0.859345E-6*T**3;
 1608.00 Y
 261143.04-1817.922454*T+241.4410508*T*LN(T)-117.529396E-3*T**2+8.7398E-6*T**3
-50607159*T**(-1);  2000.00 Y
-30515.246+286.474338*T-44.2249*T*LN(T);  3200.00 N !
 
PARAMETER G(BCC_A2,SC:VA;0)   298.15
 -6709.819+152.456835*T-28.1882*T*LN(T)+3.21892E-3*T**2-1.64531E-6*T**3
+72177*T**(-1);   800.00 Y
-5531.567+131.735447*T-24.9132*T*LN(T)-0.573295E-3*T**2-0.859345E-6*T**3;
 1000.00 Y
 230161.408-2004.054685*T+276.7666402*T*LN(T)-167.120107E-3*T**2
+15.637371E-6*T**3-33783257*T**(-1);  1608.00 Y
-25928.011+283.642312*T-44.2249*T*LN(T);  3200.00 N !
 
PARAMETER G(LIQUID,SC;0)   298.15
 6478.66+45.427539*T-10.7967803*T*LN(T)-20.636524E-3*T**2+2.13106E-6*T**3
-158106*T**(-1);  1608.00 Y
-11832.111+275.871695*T-44.2249*T*LN(T);  3200.00 N !

$ Cacciamani G; Riani P; Borzone G; Parodi N; Saccone A; Ferro R;
$ Pisch A; Schmid-Fetzer R;
$ Intermetallics, 7 (1), 101-108 (1999).
$ "Thermodynamic measurements and assessment of the al-sc system"
PARAMETER G(FCC_A1,SC:VA;0)   298.15
 -3689.547+153.48097*T-28.1882*T*LN(T)+3.21892E-3*T**2-1.64531E-6*T**3
+72177*T**(-1);   800.00 Y
-2511.295+132.759582*T-24.9132*T*LN(T)-0.573295E-3*T**2-0.859345E-6*T**3;
 1608.00 Y
 266143.04-1817.922454*T+241.4410508*T*LN(T)-117.529396E-3*T**2+8.7398E-6*T**3
-50607159*T**(-1);  2000.00 Y
-25515.246+286.474338*T-44.2249*T*LN(T);  3200.00 N !

$ From Susanne Norgren, Thesis, KTH 2000
PARAMETER G(DHCP,SC;0)   298.15
 -7489.547+153.8966955*T-28.1882*T*LN(T)+3.21892E-3*T**2-1.64531E-6*T**3
+72177*T**(-1);   800.00 Y
-6311.295+133.1753075*T-24.9132*T*LN(T)-0.573295E-3*T**2-0.859345E-6*T**3;
 1608.00 Y
 262343.04-1817.506729*T+241.4410508*T*LN(T)-117.529396E-3*T**2+8.7398E-6*T**3
-50607159*T**(-1);  2000.00 Y
-29315.246+286.8900635*T-44.2249*T*LN(T);  3200.00 N !
$ -------------------------------------
 
$ Se
$ -------------------------------------
PARAMETER G(HEXAGONAL_A8,SE;0)   298.15
 -9376.371+174.205877*T-33.6527*T*LN(T)+24.24314E-3*T**2-15.318461E-6*T**3
+102249*T**(-1);   494.00 Y
 -37546.134+507.111538*T-81.2006585*T*LN(T)+37.144892E-3*T**2-5.611026E-6*T**3
+2614263*T**(-1);   800.00 Y
-12193.47+197.770166*T-35.1456*T*LN(T);  1000.00 N !
 
PARAMETER G(LIQUID,SE;0)   298.15
 50533.347-1178.288242*T+194.1074389*T*LN(T)-390.268991E-3*T**2
+119.219297E-6*T**3-2224398*T**(-1);   494.00 Y
-5228.304+183.72559*T-35.1456*T*LN(T);  1000.00 N !
$ -------------------------------------
 
$ Si
$ -------------------------------------
PARAMETER G(DIAMOND_A4,SI;0)   298.15
 -8162.609+137.236859*T-22.8317533*T*LN(T)-1.912904E-3*T**2-0.003552E-6*T**3
+176667*T**(-1);  1687.00 Y
-9457.642+167.281367*T-27.196*T*LN(T)-420.369E28*T**(-9);  3600.00 N !
 
PARAMETER G(LIQUID,SI;0)   298.15
 42533.751+107.13742*T-22.8317533*T*LN(T)-1.912904E-3*T**2-0.003552E-6*T**3
+176667*T**(-1)+209.307E-23*T**7;  1687.00 Y
40370.523+137.722298*T-27.196*T*LN(T);  3600.00 N !
 
PARAMETER G(BCC_A2,SI:VA;0)   298.15
 38837.391+114.736859*T-22.8317533*T*LN(T)-1.912904E-3*T**2-0.003552E-6*T**3
+176667*T**(-1);  1687.00 Y
37542.358+144.781367*T-27.196*T*LN(T)-420.369E28*T**(-9);  3600.00 N !
 
PARAMETER G(FCC_A1,SI:VA;0)   298.15
 42837.391+115.436859*T-22.8317533*T*LN(T)-1.912904E-3*T**2-0.003552E-6*T**3
+176667*T**(-1);  1687.00 Y
41542.358+145.481367*T-27.196*T*LN(T)-420.369E28*T**(-9);  3600.00 N !
 
PARAMETER G(CBCC_A12,SI:VA;0)   298.15
 42045.391+116.859859*T-22.8317533*T*LN(T)-1.912904E-3*T**2-0.003552E-6*T**3
+176667*T**(-1);  1687.00 Y
40750.358+146.904367*T-27.196*T*LN(T)-420.369E28*T**(-9);  3600.00 N !
 
PARAMETER G(CUB_A13,SI:VA;0)   298.15
 39116.391+116.859859*T-22.8317533*T*LN(T)-1.912904E-3*T**2-0.003552E-6*T**3
+176667*T**(-1);  1687.00 Y
37821.358+146.904367*T-27.196*T*LN(T)-420.369E28*T**(-9);  3600.00 N !
 
PARAMETER G(HCP_A3,SI:VA;0)   298.15
 41037.391+116.436859*T-22.8317533*T*LN(T)-1.912904E-3*T**2-0.003552E-6*T**3
+176667*T**(-1);  1687.00 Y
39742.358+146.481367*T-27.196*T*LN(T)-420.369E28*T**(-9);  3600.00 N !

PARAMETER G(HCP_ZN,SI:VA;0)   298.15
 41038.391+116.436859*T-22.8317533*T*LN(T)-1.912904E-3*T**2-0.003552E-6*T**3
+176667*T**(-1);  1687.00 Y
39743.358+146.481367*T-27.196*T*LN(T)-420.369E28*T**(-9);  3600.00 N !
$ -------------------------------------
 
$ Sm
$ -------------------------------------
PARAMETER G(RHOMB_C19,SM;0)   298.15
 -3872.013-32.10748*T-1.6485*T*LN(T)-50.254E-3*T**2+10.10345E-6*T**3
-82168*T**(-1);   700.00 Y
 -50078.215+627.869894*T-102.665*T*LN(T)+47.4522E-3*T**2-7.538383E-6*T**3
+3861770*T**(-1);  1190.00 Y
 289719.819-2744.509764*T+381.4198202*T*LN(T)-254.986338E-3*T**2
+27.512152E-6*T**3-40102102*T**(-1);  1345.00 Y
-23056.079+282.194375*T-50.208*T*LN(T);  2100.00 N !
 
$ Xuping Su, Weijing Zhang and Zhenmin Du
$ J. Alloys and Compounds 1998, 278, 182-4
PARAMETER G(HCP_A3,SM:VA;0)   298.15
 -3802.0356-32.176971*T-1.6485*T*LN(T)-50.254E-3*T**2+10.10345E-6*T**3
-82168*T**(-1);   700.00 Y
 -50008.2376+627.800403*T-102.665*T*LN(T)+47.4522E-3*T**2-7.538383E-6*T**3
+3861770*T**(-1);  1190.00 Y
 289789.7964-2744.579255*T+381.4198202*T*LN(T)-254.986338E-3*T**2
+27.512152E-6*T**3-40102102*T**(-1);  1345.00 Y
-22986.1016+282.124884*T-50.208*T*LN(T);  2100.00 N !
 
PARAMETER G(BCC_A2,SM:VA;0)   298.15
 -4368.72+55.972523*T-16.9298494*T*LN(T)-25.446016E-3*T**2+3.579527E-6*T**3
+94209*T**(-1);  1190.00 Y
-15957.862+253.121044*T-46.9445*T*LN(T);  1345.00 Y
 111191.653-624.680805*T+71.6856914*T*LN(T)-47.314968E-3*T**2+3.329865E-6*T**3
-24870276*T**(-1);  2100.00 N !
 
PARAMETER G(LIQUID,SM;0)   298.15
 3468.783+20.117456*T-11.6968284*T*LN(T)-32.418177E-3*T**2+4.544272E-6*T**3
+23528*T**(-1);  1190.00 Y
-11728.229+273.487076*T-50.208*T*LN(T);  2100.00 N !
$ -------------------------------------
 
$ Sn
$ -------------------------------------
PARAMETER G(BCT_A5,SN;0)   100.00
 -7958.517+122.765451*T-25.858*T*LN(T)+0.51185E-3*T**2-3.192767E-6*T**3
+18440*T**(-1);   250.00 Y
 -5855.135+65.443315*T-15.961*T*LN(T)-18.8702E-3*T**2+3.121167E-6*T**3
-61960*T**(-1);   505.08 Y
 2524.724+4.005269*T-8.2590486*T*LN(T)-16.814429E-3*T**2+2.623131E-6*T**3
-1081244*T**(-1)-123.07E23*T**(-9);   800.00 Y
-8256.959+138.99688*T-28.4512*T*LN(T)-123.07E23*T**(-9);  3000.00 N !
 
PARAMETER G(DIAMOND_A4,SN;0)   100.00
 -9579.608+114.007785*T-22.972*T*LN(T)-8.13975E-3*T**2+2.7288E-6*T**3
+25615*T**(-1);   298.15 Y
 -9063.001+104.84654*T-21.5750771*T*LN(T)-8.575282E-3*T**2+1.784447E-6*T**3
-2544*T**(-1);   800.00 Y
-10909.351+147.396535*T-28.4512*T*LN(T);  3000.00 N !
 
PARAMETER G(LIQUID,SN;0)   100.00
 -855.425+108.677684*T-25.858*T*LN(T)+0.51185E-3*T**2-3.192767E-6*T**3
+18440*T**(-1)+147.031E-20*T**7;   250.00 Y
 1247.957+51.355548*T-15.961*T*LN(T)-18.8702E-3*T**2+3.121167E-6*T**3
-61960*T**(-1)+147.031E-20*T**7;   505.08 Y
 9496.31-9.809114*T-8.2590486*T*LN(T)-16.814429E-3*T**2+2.623131E-6*T**3
-1081244*T**(-1);   800.00 Y
-1285.372+125.182498*T-28.4512*T*LN(T);  3000.00 N !
 
$ Data from Fecht et al. Metall. Trans. A, 1989, 20A, 795-803
$ Data changed in version 3.00 of database
PARAMETER G(FCC_A1,SN:VA;0)   298.15
 -345.135+56.983315*T-15.961*T*LN(T)-18.8702E-3*T**2+3.121167E-6*T**3
-61960*T**(-1);   505.08 Y
 8034.724-4.454731*T-8.2590486*T*LN(T)-16.814429E-3*T**2+2.623131E-6*T**3
-1081244*T**(-1)-123.07E23*T**(-9);   800.00 Y
-2746.959+130.53688*T-28.4512*T*LN(T)-123.07E23*T**(-9);  3000.00 N !
  
$ Source of data: Unpublished work - Himo Ansara 
PARAMETER G(HCP_A3,SN:VA;0)   298.15
  -1955.135+57.797315*T-15.961*T*LN(T)-18.8702E-3*T**2+3.121167E-6*T**3
 -61960*T**(-1);   505.08 Y
  6424.724-3.640731*T-8.2590486*T*LN(T)-16.814429E-3*T**2+2.623131E-6*T**3
 -1081244*T**(-1)-123.07E23*T**(-9);   800.00 Y
 -4356.959+131.35088*T-28.4512*T*LN(T)-123.07E23*T**(-9);  3000.00 N !
 
PARAMETER G(HCP_ZN,SN:VA;0)   298.15
  -1950.135+57.797315*T-15.961*T*LN(T)-18.8702E-3*T**2+3.121167E-6*T**3
 -61960*T**(-1);   505.08 Y
  6429.724-3.640731*T-8.2590486*T*LN(T)-16.814429E-3*T**2+2.623131E-6*T**3
 -1081244*T**(-1)-123.07E23*T**(-9);   800.00 Y
 -4351.959+131.35088*T-28.4512*T*LN(T)-123.07E23*T**(-9);  3000.00 N !
 
PARAMETER G(RHOMBOHEDRAL_A7,SN;0)   100.00
 -5923.517+122.765451*T-25.858*T*LN(T)+0.51185E-3*T**2-3.192767E-6*T**3
+18440*T**(-1);   250.00 Y
 -3820.135+65.443315*T-15.961*T*LN(T)-18.8702E-3*T**2+3.121167E-6*T**3
-61960*T**(-1);   505.08 Y
 4559.724+4.005269*T-8.2590486*T*LN(T)-16.814429E-3*T**2+2.623131E-6*T**3
-1081244*T**(-1)-123.07E23*T**(-9);   800.00 Y
-6221.959+138.99688*T-28.4512*T*LN(T)-123.07E23*T**(-9);  3000.00 N !
 
PARAMETER G(BCC_A2,SN:VA;0)   100.00
 -3558.517+116.765451*T-25.858*T*LN(T)+0.51185E-3*T**2-3.192767E-6*T**3
+18440*T**(-1);   250.00 Y
 -1455.135+59.443315*T-15.961*T*LN(T)-18.8702E-3*T**2+3.121167E-6*T**3
-61960*T**(-1);   505.08 Y
 6924.724-1.994731*T-8.2590486*T*LN(T)-16.814429E-3*T**2+2.623131E-6*T**3
-1081244*T**(-1)-123.07E23*T**(-9);   800.00 Y
-3856.959+132.99688*T-28.4512*T*LN(T)-123.07E23*T**(-9);  3000.00 N !

$ Source of data: Unpublished assessment of the In-Sn system
$ Himo Ansara 
PARAMETER G(TETRAGONAL_A6,SN;0)   298.15
  -468.135+57.181195*T-15.961*T*LN(T)-18.8702E-3*T**2+3.121167E-6*T**3
 -61960*T**(-1);   505.08 Y
  7911.724-4.256851*T-8.2590486*T*LN(T)-16.814429E-3*T**2+2.623131E-6*T**3
 -1081244*T**(-1)-123.07E23*T**(-9);   800.00 Y
 -2869.959+130.73476*T-28.4512*T*LN(T)-123.07E23*T**(-9);  3000.00 N !

$ Source of data: J Miettinen, CALPHAD to be published
PARAMETER G(CBCC_A12,SN:VA;0)   100.00
 -5958.517+122.765451*T-25.858*T*LN(T)+0.51185E-3*T**2-3.192767E-6*T**3
+18440*T**(-1);   250.00 Y
 -3855.135+65.443315*T-15.961*T*LN(T)-18.8702E-3*T**2+3.121167E-6*T**3
-61960*T**(-1);   505.08 Y
 4524.724+4.005269*T-8.2590486*T*LN(T)-16.814429E-3*T**2+2.623131E-6*T**3
-1081244*T**(-1)-123.07E23*T**(-9);   800.00 Y
-6256.959+138.99688*T-28.4512*T*LN(T)-123.07E23*T**(-9);  3000.00 N !

$ Source of data: J Miettinen, CALPHAD to be published
PARAMETER G(CUB_A13,SN:VA;0)   100.00
 -5958.517+122.765451*T-25.858*T*LN(T)+0.51185E-3*T**2-3.192767E-6*T**3
+18440*T**(-1);   250.00 Y
 -3855.135+65.443315*T-15.961*T*LN(T)-18.8702E-3*T**2+3.121167E-6*T**3
-61960*T**(-1);   505.08 Y
 4524.724+4.005269*T-8.2590486*T*LN(T)-16.814429E-3*T**2+2.623131E-6*T**3
-1081244*T**(-1)-123.07E23*T**(-9);   800.00 Y
-6256.959+138.99688*T-28.4512*T*LN(T)-123.07E23*T**(-9);  3000.00 N !
$ -------------------------------------
 
$ Sr
$ -------------------------------------
PARAMETER G(FCC_A1,SR:VA;0)   298.15
 -7532.367+107.183879*T-23.905*T*LN(T)-4.61225E-3*T**2-0.167477E-6*T**3
-2055*T**(-1);   820.00 Y
 -13380.102+153.196104*T-30.0905432*T*LN(T)-3.251266E-3*T**2+0.184189E-6*T**3
+850134*T**(-1);  3000.00 N !
 
PARAMETER G(BCC_A2,SR:VA;0)   298.15
 -6779.234+116.583654*T-25.6708365*T*LN(T)-3.126762E-3*T**2+0.22965E-6*T**3
+27649*T**(-1);   820.00 Y
 -6970.594+122.067301*T-26.57*T*LN(T)-1.9493E-3*T**2-0.017895E-6*T**3
+16495*T**(-1);  1050.00 Y
 8168.357+0.423037*T-9.7788593*T*LN(T)-9.539908E-3*T**2+0.520221E-6*T**3
-2414794*T**(-1);  3000.00 N !
 
PARAMETER G(LIQUID,SR;0)   298.15
 2194.997-10.118994*T-5.0668978*T*LN(T)-31.840595E-3*T**2+4.981237E-6*T**3
-265559*T**(-1);  1050.00 Y
-10855.29+213.406219*T-39.463*T*LN(T);  3000.00 N !
 
PARAMETER G(HCP_A3,SR:VA;0)   298.15
 -7282.367+107.883879*T-23.905*T*LN(T)-4.61225E-3*T**2-0.167477E-6*T**3
-2055*T**(-1);   820.00 Y
 -13130.102+153.896104*T-30.0905432*T*LN(T)-3.251266E-3*T**2+0.184189E-6*T**3
+850134*T**(-1);  3000.00 N !
$ -------------------------------------
 
$ Ta
$ -------------------------------------
PARAMETER G(BCC_A2,TA:VA;0)   298.15
 -7285.889+119.139857*T-23.7592624*T*LN(T)-2.623033E-3*T**2+0.170109E-6*T**3
-3293*T**(-1);  1300.00 Y
 -22389.955+243.88676*T-41.137088*T*LN(T)+6.167572E-3*T**2-0.655136E-6*T**3
+2429586*T**(-1);  2500.00 Y
 229382.886-722.59722*T+78.5244752*T*LN(T)-17.983376E-3*T**2+0.195033E-6*T**3
-93813648*T**(-1);  3290.00 Y
 -1042384.014+2985.491246*T-362.1591318*T*LN(T)+43.117795E-3*T**2
-1.055148E-6*T**3+554714342*T**(-1);  6000.00 N !
 
PARAMETER G(LIQUID,TA;0)   298.15
 21875.086+111.561128*T-23.7592624*T*LN(T)-2.623033E-3*T**2+0.170109E-6*T**3
-3293*T**(-1);  1000.00 Y
 43884.339-61.981795*T+0.0279523*T*LN(T)-12.330066E-3*T**2+0.614599E-6*T**3
-3523338*T**(-1);  3290.00 Y
-6314.543+258.110873*T-41.84*T*LN(T);  6000.00 N !
 
PARAMETER G(FCC_A1,TA:VA;0)   298.15
 8714.111+120.839857*T-23.7592624*T*LN(T)-2.623033E-3*T**2+0.170109E-6*T**3
-3293*T**(-1);  1300.00 Y
 -6389.955+245.58676*T-41.137088*T*LN(T)+6.167572E-3*T**2-0.655136E-6*T**3
+2429586*T**(-1);  2500.00 Y
 245382.886-720.89722*T+78.5244752*T*LN(T)-17.983376E-3*T**2+0.195033E-6*T**3
-93813648*T**(-1);  3290.00 Y
 -1026384.014+2987.191246*T-362.1591318*T*LN(T)+43.117795E-3*T**2
-1.055148E-6*T**3+554714342*T**(-1);  6000.00 N !
 
PARAMETER G(HCP_A3,TA:VA;0)   298.15
 4714.111+121.539857*T-23.7592624*T*LN(T)-2.623033E-3*T**2+0.170109E-6*T**3
-3293*T**(-1);  1300.00 Y
 -10389.955+246.28676*T-41.137088*T*LN(T)+6.167572E-3*T**2-0.655136E-6*T**3
+2429586*T**(-1);  2500.00 Y
 241382.886-720.19722*T+78.5244752*T*LN(T)-17.983376E-3*T**2+0.195033E-6*T**3
-93813648*T**(-1);  3290.00 Y
 -1030384.014+2987.891246*T-362.1591318*T*LN(T)+43.117795E-3*T**2
-1.055148E-6*T**3+554714342*T**(-1);  6000.00 N !
$ -------------------------------------
 
$ Tb
$ -------------------------------------
PARAMETER G(HCP_A3,TB:VA;0)   298.15
 -20842.158+409.309555*T-77.5006*T*LN(T)+83.2265E-3*T**2-25.672833E-6*T**3
+562430*T**(-1);   600.00 Y
 -8772.606+102.61162*T-25.8659*T*LN(T)-2.757005E-3*T**2-0.805838E-6*T**3
+172355*T**(-1);  1200.00 Y
-7944.942+101.7776*T-25.9584*T*LN(T)-1.676335E-3*T**2-1.067632E-6*T**3;
 1562.00 Y
 -265240.309+1456.042685*T-200.2156949*T*LN(T)+41.615159E-3*T**2
-2.044697E-6*T**3+65043790*T**(-1);  3000.00 N !
 
PARAMETER G(BCC_A2,TB:VA;0)   298.15
 -16674.323+406.656848*T-77.5006*T*LN(T)+83.2265E-3*T**2-25.672833E-6*T**3
+562430*T**(-1);   600.00 Y
 -4604.771+99.958913*T-25.8659*T*LN(T)-2.757005E-3*T**2-0.805838E-6*T**3
+172355*T**(-1);  1200.00 Y
 633060.245-5157.777795*T+706.5805957*T*LN(T)-373.763517E-3*T**2
+34.100235E-6*T**3-103233571*T**(-1);  1562.00 Y
-23398.029+257.388486*T-46.4842*T*LN(T);  3000.00 N !
 
PARAMETER G(LIQUID,TB;0)   298.15
 3945.831+29.867521*T-14.252646*T*LN(T)-20.466105E-3*T**2+2.17475E-6*T**3
-160724*T**(-1);  1562.00 Y
-13247.649+251.16889*T-46.4842*T*LN(T);  3000.00 N !
$ -------------------------------------
 
$ Tc
$ -------------------------------------
PARAMETER G(HCP_A3,TC:VA;0)   298.15
-7947.794+132.5101*T-24.3394*T*LN(T)-2.954747E-3*T**2+63855*T**(-1);  2430.00 Y
-47759.99+318.286*T-47*T*LN(T)+663.829E30*T**(-9);  4000.00 N !
 
PARAMETER G(FCC_A1,TC:VA;0)   298.15
2052.206+131.0101*T-24.3394*T*LN(T)-2.954747E-3*T**2+63855*T**(-1);  2430.00 Y
-37759.99+316.786*T-47*T*LN(T)+663.829E30*T**(-9);  4000.00 N !
 
PARAMETER G(BCC_A2,TC:VA;0)   298.15
10052.206+128.0101*T-24.3394*T*LN(T)-2.954747E-3*T**2+63855*T**(-1);  2430.00 Y
-29759.99+313.786*T-47*T*LN(T)+663.829E30*T**(-9);  4000.00 N !
 
PARAMETER G(LIQUID,TC;0)   298.15
 22454.34+120.1971*T-24.3394*T*LN(T)-2.954747E-3*T**2+63855*T**(-1)
-962.385E-24*T**7;  2430.00 Y
-12221.9+303.7538*T-47*T*LN(T);  4000.00 N !
$ -------------------------------------
 
$ Te
$ -------------------------------------
$ Data for Te based on published values by Davydov, Rand and Argent
$ CALPHAD, 1995, 19(3), 375
$ Data changed for version 3.00 of database
PARAMETER G(HEXAGONAL_A8,TE;0)   298.15
 -10544.679+183.372894*T-35.6687*T*LN(T)+15.83435E-3*T**2-5.240417E-6*T**3
+155015*T**(-1);   722.66 Y
 9160.595-129.265373*T+13.004*T*LN(T)-36.2361E-3*T**2+5.006367E-6*T**3
-1286810*T**(-1);  1150.00 Y
-12781.349+174.901226*T-32.5596*T*LN(T);  1600.00 N !

$ Data for Te based on published values by Davydov, Rand and Argent
$ CALPHAD, 1995, 19(3), 375
$ Data changed for version 3.00 of database
PARAMETER G(LIQUID,TE;0)   298.15
 -17554.731+685.8776386*T-126.318*T*LN(T)+221.9435E-3*T**2-94.2075E-6*T**3
+827930*T**(-1);   626.49 Y
 -3165763.484+46756.3570347*T-7196.41*T*LN(T)+7097.75E-3*T**2
-1306.928333E-6*T**3+258051000*T**(-1);   722.66 Y
 180326.959-1500.5790943*T+202.743*T*LN(T)-142.016E-3*T**2+16.129733E-6*T**3
-24238450*T**(-1);  1150.00 Y
6328.687+148.7082987*T-32.5596*T*LN(T);  1600.00 N !
$ -------------------------------------
 
$ Th
$ -------------------------------------
PARAMETER G(FCC_A1,TH:VA;0)   298.15
 -7732.08+116.273975*T-24.841*T*LN(T)-2.36725E-3*T**2-0.52883E-6*T**3
+13010*T**(-1);  1633.00 Y
 -37352.871+236.906118*T-39.107*T*LN(T)-3.58025E-3*T**2+0.236893E-6*T**3
+7981000*T**(-1);  2900.00 Y
-33353.313+283.231045*T-46.024*T*LN(T);  4000.00 N !
 
PARAMETER G(BCC_A2,TH:VA;0)   298.15
 -2321.06+133.531195*T-28.244*T*LN(T)+0.43775E-3*T**2-0.53048E-6*T**3
+91190*T**(-1);  1633.00 Y
 -115978.348+800.909049*T-116.453*T*LN(T)+30.98E-3*T**2-2.536883E-6*T**3
+27512600*T**(-1);  2023.00 Y
 -33602.796+208.774709*T-35.813*T*LN(T)-3.46655E-3*T**2+0.166067E-6*T**3
+11876950*T**(-1);  3600.00 Y
-34333.615+283.181494*T-46.024*T*LN(T);  4000.00 N !
 
PARAMETER G(LIQUID,TH;0)   298.15
 5031.109+110.886346*T-24.987*T*LN(T)-1.68345E-3*T**2-0.909067E-6*T**3
+10865*T**(-1);  1499.80 Y
 -15602.847+127.657716*T-24.03*T*LN(T)-13.6421E-3*T**2+1.210117E-6*T**3
+7111100*T**(-1);  2014.50 Y
-17273.382+275.001274*T-46.024*T*LN(T);  4000.00 N !
$ -------------------------------------
 
$ Ti
$ -------------------------------------
PARAMETER G(HCP_A3,TI:VA;0)   298.15
 -8059.921+133.615208*T-23.9933*T*LN(T)-4.777975E-3*T**2+0.106716E-6*T**3
+72636*T**(-1);   900.00 Y
 -7811.815+132.988068*T-23.9887*T*LN(T)-4.2033E-3*T**2-0.090876E-6*T**3
+42680*T**(-1);  1155.00 Y
 908.837+66.976538*T-14.9466*T*LN(T)-8.1465E-3*T**2+0.202715E-6*T**3
-1477660*T**(-1);  1941.00 Y
 -124526.786+638.806871*T-87.2182461*T*LN(T)+8.204849E-3*T**2-0.304747E-6*T**3
+36699805*T**(-1);  4000.00 N !
 
PARAMETER G(BCC_A2,TI:VA;0)   298.15
 -1272.064+134.71418*T-25.5768*T*LN(T)-0.663845E-3*T**2-0.278803E-6*T**3
+7208*T**(-1);  1155.00 Y
 6667.385+105.366379*T-22.3771*T*LN(T)+1.21707E-3*T**2-0.84534E-6*T**3
-2002750*T**(-1);  1941.00 Y
 26483.26-182.426471*T+19.0900905*T*LN(T)-22.00832E-3*T**2+1.228863E-6*T**3
+1400501*T**(-1);  4000.00 N !
 
PARAMETER G(LIQUID,TI;0)   298.15
 4134.494+126.63427*T-23.9933*T*LN(T)-4.777975E-3*T**2+0.106716E-6*T**3
+72636*T**(-1);   900.00 Y
 4382.601+126.00713*T-23.9887*T*LN(T)-4.2033E-3*T**2-0.090876E-6*T**3
+42680*T**(-1);  1155.00 Y
 13103.253+59.9956*T-14.9466*T*LN(T)-8.1465E-3*T**2+0.202715E-6*T**3
-1477660*T**(-1);  1300.00 Y
 369519.198-2554.0225*T+342.059267*T*LN(T)-163.409355E-3*T**2+12.457117E-6*T**3
-67034516*T**(-1);  1941.00 Y
-19887.066+298.7367*T-46.29*T*LN(T);  4000.00 N !
 
PARAMETER G(FCC_A1,TI:VA;0)   298.15
 -2059.921+133.515208*T-23.9933*T*LN(T)-4.777975E-3*T**2+0.106716E-6*T**3
+72636*T**(-1);   900.00 Y
 -1811.815+132.888068*T-23.9887*T*LN(T)-4.2033E-3*T**2-0.090876E-6*T**3
+42680*T**(-1);  1155.00 Y
 6908.837+66.876538*T-14.9466*T*LN(T)-8.1465E-3*T**2+0.202715E-6*T**3
-1477660*T**(-1);  1941.00 Y
 -118526.786+638.706871*T-87.2182461*T*LN(T)+8.204849E-3*T**2-0.304747E-6*T**3
+36699805*T**(-1);  4000.00 N !
 
PARAMETER G(CBCC_A12,TI:VA;0)   298.15
 -3457.721+133.615208*T-23.9933*T*LN(T)-4.777975E-3*T**2+0.106716E-6*T**3
+72636*T**(-1);   900.00 Y
 -3209.615+132.988068*T-23.9887*T*LN(T)-4.2033E-3*T**2-0.090876E-6*T**3
+42680*T**(-1);  1155.00 Y
 5511.037+66.976538*T-14.9466*T*LN(T)-8.1465E-3*T**2+0.202715E-6*T**3
-1477660*T**(-1);  1941.00 Y
 -119924.586+638.806871*T-87.2182461*T*LN(T)+8.204849E-3*T**2-0.304747E-6*T**3
+36699805*T**(-1);  4000.00 N !
 
PARAMETER G(CUB_A13,TI:VA;0)   298.15
 -528.721+133.615208*T-23.9933*T*LN(T)-4.777975E-3*T**2+0.106716E-6*T**3
+72636*T**(-1);   900.00 Y
 -280.615+132.988068*T-23.9887*T*LN(T)-4.2033E-3*T**2-0.090876E-6*T**3
+42680*T**(-1);  1155.00 Y
 8440.037+66.976538*T-14.9466*T*LN(T)-8.1465E-3*T**2+0.202715E-6*T**3
-1477660*T**(-1);  1941.00 Y
 -116995.586+638.806871*T-87.2182461*T*LN(T)+8.204849E-3*T**2-0.304747E-6*T**3
+36699805*T**(-1);  4000.00 N !
 
PARAMETER G(DIAMOND_A4,TI;0)   298.15
 16940.079+133.615208*T-23.9933*T*LN(T)-4.777975E-3*T**2+0.106716E-6*T**3
+72636*T**(-1);   900.00 Y
 17188.185+132.988068*T-23.9887*T*LN(T)-4.2033E-3*T**2-0.090876E-6*T**3
+42680*T**(-1);  1155.00 Y
 25908.837+66.976538*T-14.9466*T*LN(T)-8.1465E-3*T**2+0.202715E-6*T**3
-1477660*T**(-1);  1941.00 Y
 -99526.786+638.806871*T-87.2182461*T*LN(T)+8.204849E-3*T**2-0.304747E-6*T**3
+36699805*T**(-1);  4000.00 N !

$ Data from COST507 database
PARAMETER G(BCT_A5,TI;0)   298.15
 -3457.721+133.615208*T-23.9933*T*LN(T)-4.777975E-3*T**2+0.106716E-6*T**3
+72636*T**(-1);   900.00 Y
 -3209.615+132.988068*T-23.9887*T*LN(T)-4.2033E-3*T**2-0.090876E-6*T**3
+42680*T**(-1);  1155.00 Y
 5511.037+66.976538*T-14.9466*T*LN(T)-8.1465E-3*T**2+0.202715E-6*T**3
-1477660*T**(-1);  1941.00 Y
 -119924.586+638.806871*T-87.2182461*T*LN(T)+8.204849E-3*T**2-0.304747E-6*T**3
+36699805*T**(-1);  3000.00 N !
 
$ -------------------------------------
 
$ Tl
$ -------------------------------------
PARAMETER G(HCP_A3,TL:VA;0)   200.00
 -8104.038+107.140405*T-25.2274*T*LN(T)-3.3063E-3*T**2-0.121807E-6*T**3
+42058*T**(-1);   577.00 Y
 -15406.859+196.771926*T-38.4130658*T*LN(T)+5.228106E-3*T**2-0.519136E-6*T**3
+729665*T**(-1);  1800.00 N !
 
PARAMETER G(BCC_A2,TL:VA;0)   200.00
 -9194.493+150.019517*T-33.0508*T*LN(T)+17.2318E-3*T**2-10.115933E-6*T**3
+82153*T**(-1);   577.00 Y
 -41836.403+482.633817*T-79.2926704*T*LN(T)+26.042993E-3*T**2-2.359101E-6*T**3
+3507810*T**(-1);  1800.00 N !
 
PARAMETER G(LIQUID,TL;0)   200.00
 -946.623+0.755649*T-7.44455*T*LN(T)-44.350292E-3*T**2+14.248046E-6*T**3
-54228*T**(-1);   577.00 Y
 -614.74+98.472609*T-25.8437*T*LN(T)-0.83662E-3*T**2+0.000009E-6*T**3
-612570*T**(-1);  1800.00 N !
