Repository: vijindal/expcvm10

# expCVM10 — Thermodynamic Phase-Equilibrium Software

## Project scope

This is an **independent** thermodynamic software project. It is not derived
from, and must not be referenced against or mixed with, CEworkbench or any
other external codebase.

### Core data flow

UI → problem object → System Layer builds `GibbsEnergyModel`s once →
Calculation Layer's solver iterates, querying the System Layer for
`G, ∂G/∂y, ∂²G/∂y²` each step → converged result flows back through
`CalculationSession` to the UI. See
[docs/dataflow_target.png](docs/dataflow_target.png) for the diagram.

File: data/sgte/unary.dat (part 4 of 4)
$ Version 4.4 of Unary database - 20 July 2001
PARAMETER G(FCC_A1,TL:VA;0)   200.00
 -7794.038+107.140405*T-25.2274*T*LN(T)-3.3063E-3*T**2-0.121807E-6*T**3
+42058*T**(-1);   577.00 Y
 -15096.859+196.771926*T-38.4130658*T*LN(T)+5.228106E-3*T**2-0.519136E-6*T**3
+729665*T**(-1);  1800.00 N !
$ -------------------------------------
 
$ Tm
$ -------------------------------------
PARAMETER G(HCP_A3,TM:VA;0)   298.15
 -10016.715+151.037648*T-34.3664974*T*LN(T)+12.110965E-3*T**2-3.831156E-6*T**3
+95982*T**(-1);   700.00 Y
 -14701.965+147.957496*T-32.1951269*T*LN(T)+0.444753E-3*T**2-0.396694E-6*T**3
+1091664*T**(-1);  1600.00 Y
-8669.227+97.98144*T-25.1816969*T*LN(T)-3.384563E-3*T**2;  1818.00 Y
 727125.608-4147.400632*T+534.082763*T*LN(T)-190.93039E-3*T**2
+11.689185E-6*T**3-180382220*T**(-1);  2300.00 N !
 
PARAMETER G(LIQUID,TM;0)   298.15
 3182.534+144.479977*T-34.3664974*T*LN(T)+12.110965E-3*T**2-3.831156E-6*T**3
+95982*T**(-1);   600.00 Y
 22640.028-126.738485*T+6.8744933*T*LN(T)-25.487085E-3*T**2+2.288172E-6*T**3
-1585412*T**(-1);  1818.00 Y
-10090.305+214.184413*T-41.37976*T*LN(T);  2300.00 N !
 
$ U
PARAMETER G(ORTHORHOMBIC_A20,U;0)   298.15
 -8407.734+130.955151*T-26.9182*T*LN(T)+1.25156E-3*T**2-4.42605E-6*T**3
+38568*T**(-1);   955.00 Y
-22521.8+292.121093*T-48.66*T*LN(T);  3000.00 N !
 
PARAMETER G(TETRAGONAL_U,U;0)   298.15
 -5156.136+106.976316*T-22.841*T*LN(T)-10.84475E-3*T**2+0.027889E-6*T**3
+81944*T**(-1);   941.50 Y
-14327.309+244.16802*T-42.9278*T*LN(T);  3000.00 N !
 
PARAMETER G(BCC_A2,U:VA;0)   298.15
 -752.767+131.5381*T-27.5152*T*LN(T)-8.35595E-3*T**2+0.967907E-6*T**3
+204611*T**(-1);  1049.00 Y
-4698.365+202.685635*T-38.2836*T*LN(T);  3000.00 N !
 
PARAMETER G(LIQUID,U;0)   298.15
 3947.766+120.631251*T-26.9182*T*LN(T)+1.25156E-3*T**2-4.42605E-6*T**3
+38568*T**(-1);   955.00 Y
-10166.3+281.797193*T-48.66*T*LN(T);  3000.00 N !

PARAMETER G(FCC_A1,U:VA;0)   298.15
 -3407.734+130.955151*T-26.9182*T*LN(T)+1.25156E-3*T**2-4.42605E-6*T**3
+38568*T**(-1);   955.00 Y
-17521.8+292.121093*T-48.66*T*LN(T);  3000.00 N !

PARAMETER G(HCP_A3,U:VA;0)  298.15  +4247.233+131.5301*T
-27.5152*T*LN(T)-.00835595*T**2+9.67907E-07*T**3+204611*T**(-1);  
1049.00 Y
+301.635+202.677635*T-38.2836*T*LN(T);  2500.00 N !
$ -------------------------------------
 
$ V
$ -------------------------------------
PARAMETER G(BCC_A2,V:VA;0)   298.15
 -7930.43+133.346053*T-24.134*T*LN(T)-3.098E-3*T**2+0.12175E-6*T**3
+69460*T**(-1);   790.00 Y
-7967.842+143.291093*T-25.9*T*LN(T)+0.0625E-3*T**2-0.68E-6*T**3;  2183.00 Y
-41689.864+321.140783*T-47.43*T*LN(T)+644.389E29*T**(-9);  4000.00 N !
 
PARAMETER G(LIQUID,V;0)   298.15
 12833.687+123.890501*T-24.134*T*LN(T)-3.098E-3*T**2+0.12175E-6*T**3
+69460*T**(-1)-519.136E-24*T**7;   790.00 Y
 12796.275+133.835541*T-25.9*T*LN(T)+0.0625E-3*T**2-0.68E-6*T**3
-519.136E-24*T**7;  2183.00 Y
-19617.51+311.055983*T-47.43*T*LN(T);  4000.00 N !
 
PARAMETER G(FCC_A1,V:VA;0)   298.15
-430.43+135.046053*T-24.134*T*LN(T)-3.098E-3*T**2+0.12175E-6*T**3+69460*T**(-1);
  790.00 Y
-467.842+144.991093*T-25.9*T*LN(T)+0.0625E-3*T**2-0.68E-6*T**3;  2183.00 Y
-34189.864+322.840783*T-47.43*T*LN(T)+644.389E29*T**(-9);  4000.00 N !
 
PARAMETER G(HCP_A3,V:VA;0)   298.15
 -3930.43+135.746053*T-24.134*T*LN(T)-3.098E-3*T**2+0.12175E-6*T**3
+69460*T**(-1);   790.00 Y
-3967.842+145.691093*T-25.9*T*LN(T)+0.0625E-3*T**2-0.68E-6*T**3;  2183.00 Y
-37689.864+323.540783*T-47.43*T*LN(T)+644.389E29*T**(-9);  4000.00 N !
 
PARAMETER G(CBCC_A12,V:VA;0)   298.15
1069.57+133.346053*T-24.134*T*LN(T)-3.098E-3*T**2+0.12175E-6*T**3+69460*T**(-1);
  790.00 Y
1032.158+143.291093*T-25.9*T*LN(T)+0.0625E-3*T**2-0.68E-6*T**3;  2183.00 Y
-32689.864+321.140783*T-47.43*T*LN(T)+644.389E29*T**(-9);  4000.00 N !
 
PARAMETER G(CUB_A13,V:VA;0)   298.15
2069.57+133.346053*T-24.134*T*LN(T)-3.098E-3*T**2+0.12175E-6*T**3+69460*T**(-1);
  790.00 Y
2032.158+143.291093*T-25.9*T*LN(T)+0.0625E-3*T**2-0.68E-6*T**3;  2183.00 Y
-31689.864+321.140783*T-47.43*T*LN(T)+644.389E29*T**(-9);  4000.00 N !
$ -------------------------------------
 
$ W
$ -------------------------------------
PARAMETER G(BCC_A2,W:VA;0)   298.15
 -7646.311+130.4*T-24.1*T*LN(T)-1.936E-3*T**2+0.207E-6*T**3+44500*T**(-1)
-0.0533E-9*T**4;  3695.00 Y
-82868.801+389.362335*T-54*T*LN(T)+1528.621E30*T**(-9);  6000.00 N !
 
PARAMETER G(LIQUID,W;0)   298.15
 44514.273+116.29001*T-24.1*T*LN(T)-1.936E-3*T**2+0.207E-6*T**3+44500*T**(-1)
-0.0533E-9*T**4-2713.468E-27*T**7;  3695.00 Y
-30436.051+375.175*T-54*T*LN(T);  6000.00 N !
 
PARAMETER G(FCC_A1,W:VA;0)   298.15
 11653.689+131.03*T-24.1*T*LN(T)-1.936E-3*T**2+0.207E-6*T**3+44500*T**(-1)
-0.0533E-9*T**4;  3695.00 Y
-63568.801+389.992335*T-54*T*LN(T)+1528.621E30*T**(-9);  6000.00 N !
 
PARAMETER G(HCP_A3,W:VA;0)   298.15
 7103.689+130.4*T-24.1*T*LN(T)-1.936E-3*T**2+0.207E-6*T**3+44500*T**(-1)
-0.0533E-9*T**4;  3695.00 Y
-68118.801+389.362335*T-54*T*LN(T)+1528.621E30*T**(-9);  6000.00 N !
$ -------------------------------------
 
$ Y
$ -------------------------------------
$ Data from Huasen Shen, Weijing Zhang, Guoquan Liu, Run Wang and Zhenmin Du
$ Report F-95-03, May 1995, University of Science and Technology, Beijing
PARAMETER G(HCP_A3,Y:VA;0) 100 -8011.09379+128.572856*T-25.6656992*T*LN(T)
         -1.75716414E-3*T**2-4.17561786E-7*T**3+26911.509*T**(-1); 1000 Y
    -7179.74574+114.497104*T-23.4941827*T*LN(T)-3.8211802E-3*T**2
         -8.2534534E-8*T**3; 1795.15 Y
    -67480.7761+382.124727*T-56.9527111*T*LN(T)+2.31774379E-3*T**2
         -7.22513088E-8*T**3+18077162.6*T**(-1); 3700 N !

$ Data from Huasen Shen, Weijing Zhang, Guoquan Liu, Run Wang and Zhenmin Du
$ Report F-95-03, May 1995, University of Science and Technology, Beijing
PARAMETER G(BCC_A2,Y:VA;0) 100 -833.658863+123.667346*T-25.5832578*T*LN(T)
         -2.37175965E-3*T**2+9.10372497E-9*T**3+27340.0687*T**(-1); 1000 Y
    -1297.79829+134.528352*T-27.30384768*T*LN(T)-5.41757644E-4*T**2
         -3.05012175E-7*T**3; 1795.15 Y
    15389.4975+0.981325399*T-8.88296647*T*LN(T)-9.04576576E-3*T**2
         +4.02944768E-7*T**3-2542575.96*T**(-1); 3700 N !

$ Data from Huasen Shen, Weijing Zhang, Guoquan Liu, Run Wang and Zhenmin Du
$ Report F-95-03, May 1995, University of Science and Technology, Beijing
PARAMETER G(LIQUID,Y;0) 100 2098.50738+119.418730*T-24.6467508*T*LN(T)
         -3.47023463E-3*T**2-8.12981167E-7*T**3+23713.7332*T**(-1); 1000 Y
    7386.44846+19.4520171*T-9.06816270*T*LN(T)-1.89533369E-2*T**2
         +1.75953270E-6*T**3; 1795.15 Y
    -12976.5957+257.400783*T-43.0952000*T*LN(T); 3700 N !

$ Source of data: Assessment of data for the Cu-Y system by Suzana Fries
$ and H L Lukas - private communication
PARAMETER G(FCC_A1,Y:VA;0) 100 -2011.09379+128.572856*T-25.6656992*T*LN(T)
         -1.75716414E-3*T**2-4.17561786E-7*T**3+26911.509*T**(-1); 1000 Y
    -1179.74574+114.497104*T-23.4941827*T*LN(T)-3.8211802E-3*T**2
         -8.2534534E-8*T**3; 1795.15 Y
    -61480.7761+382.124727*T-56.9527111*T*LN(T)+2.31774379E-3*T**2
         -7.22513088E-8*T**3+18077162.6*T**(-1); 3700 N !
$ -------------------------------------
 
$ Yb
$ -------------------------------------
PARAMETER G(FCC_A1,YB:VA;0)   298.15
-9370.941+189.327664*T-40.0791*T*LN(T)+42.27115E-3*T**2-22.242E-6*T**3;
  553.00 Y
-8192.154+121.065655*T-26.7591*T*LN(T)-2.56065E-3*T**2;  1033.00 Y
 16034.89-89.478241*T+2.7623966*T*LN(T)-17.961331E-3*T**2+1.421719E-6*T**3
-3631462*T**(-1);  2000.00 N !
 
PARAMETER G(BCC_A2,YB:VA;0)   298.15
 -965.99-21.293677*T-3.8534432*T*LN(T)-30.009694E-3*T**2+4.743871E-6*T**3
-334650*T**(-1);  1033.00 Y
-13368.113+188.313864*T-36.1079*T*LN(T);  1097.00 Y
 -3911.847+113.174165*T-25.7402233*T*LN(T)-4.743348E-3*T**2+0.363044E-6*T**3
-1553668*T**(-1);  2000.00 N !
 
PARAMETER G(LIQUID,YB;0)   298.15
 7030.788-40.615571*T-1.8061816*T*LN(T)-32.50938E-3*T**2+5.136665E-6*T**3
-370554*T**(-1);  1033.00 Y
-6445.835+186.690398*T-36.7774*T*LN(T);  2000.00 N !
$ -------------------------------------
 
$ Zn
$ -------------------------------------
PARAMETER G(HCP_ZN,ZN:VA;0)   298.15
-7285.787+118.470069*T-23.701314*T*LN(T)-1.712034E-3*T**2-1.264963E-6*T**3;
  692.68 Y
-11070.559+172.34566*T-31.38*T*LN(T)+470.514E24*T**(-9);  1700.00 N !

PARAMETER G(HCP_A3,ZN:VA;0)   298.15
-4315.967+116.900389*T-23.701314*T*LN(T)-1.712034E-3*T**2-1.264963E-6*T**3;
  692.68 Y
-8100.739+170.77598*T-31.38*T*LN(T)+470.514E24*T**(-9);  1700.00 N !
 
PARAMETER G(LIQUID,ZN;0)   298.15
 -128.574+108.177079*T-23.701314*T*LN(T)-1.712034E-3*T**2-1.264963E-6*T**3
-358.958E-21*T**7;   692.68 Y
-3620.391+161.608594*T-31.38*T*LN(T);  1700.00 N !
 
PARAMETER G(FCC_A1,ZN:VA;0)   298.15
-4315.967+116.900389*T-23.701314*T*LN(T)-1.712034E-3*T**2-1.264963E-6*T**3;
  692.68 Y
-8100.739+170.77598*T-31.38*T*LN(T)+470.514E24*T**(-9);  1700.00 N !
 
PARAMETER G(BCC_A2,ZN:VA;0)   298.15
-4398.827+115.959669*T-23.701314*T*LN(T)-1.712034E-3*T**2-1.264963E-6*T**3;
  692.68 Y
-8183.599+169.83526*T-31.38*T*LN(T)+470.514E24*T**(-9);  1700.00 N !

$ Data from COST507 database
PARAMETER G(BCT_A5,ZN;0)   298.15
-4398.827+115.959669*T-23.701314*T*LN(T)-1.712034E-3*T**2-1.264963E-6*T**3;
  692.68 Y
-8183.599+169.83526*T-31.38*T*LN(T)+470.514E24*T**(-9);  1700.00 N !
 
$ Data from COST507 database
PARAMETER G(DIAMOND_A4,ZN;0)   298.15
-7285.787+148.470069*T-23.701314*T*LN(T)-1.712034E-3*T**2-1.264963E-6*T**3;
  692.68 Y
-11070.559+202.34566*T-31.38*T*LN(T)+470.514E24*T**(-9);  1700.00 N !

$ Source of data: Unpublished work by Alan Dinsdale
PARAMETER G(RHOMBOHEDRAL_A7,ZN;0)   298.15
 -4985.787+129.970069*T-23.701314*T*LN(T)-1.712034E-3*T**2-1.264963E-6*T**3;
  692.68 Y
 -8770.559+183.84566*T-31.38*T*LN(T)+470.514E24*T**(-9);  1700.00 N !

$ Souce of data: B J Lee CALPHAD 1996, 20(4), 471-480
PARAMETER  G(TETRAGONAL_A6,ZN;0)   298.15
-3101.787+118.470069*T-23.701314*T*LN(T)-1.712034E-3*T**2-1.264963E-6*T**3;
  692.68 Y
-6886.559+172.34566*T-31.38*T*LN(T)+470.514E24*T**(-9);  1700.00 N !

$ Source of data: J Miettinen, CALPHAD to be published
PARAMETER G(CUB_A13,ZN:VA;0)   298.15
-5285.787+118.470069*T-23.701314*T*LN(T)-1.712034E-3*T**2-1.264963E-6*T**3;
  692.68 Y
-9070.559+172.34566*T-31.38*T*LN(T)+470.514E24*T**(-9);  1700.00 N !

$ Source of data: J Miettinen, CALPHAD to be published
PARAMETER G(CBCC_A12,ZN:VA;0)   298.15
-5285.787+118.470069*T-23.701314*T*LN(T)-1.712034E-3*T**2-1.264963E-6*T**3;
  692.68 Y
-9070.559+172.34566*T-31.38*T*LN(T)+470.514E24*T**(-9);  1700.00 N !

$ -------------------------------------
 
$ Zr
$ -------------------------------------
PARAMETER G(HCP_A3,ZR:VA;0)   130.00
-7827.595+125.64905*T-24.1618*T*LN(T)-4.37791E-3*T**2+34971*T**(-1);  2128.00 Y
-26085.921+262.724183*T-42.144*T*LN(T)-1342.896E28*T**(-9);  6000.00 N !
 
PARAMETER G(BCC_A2,ZR:VA;0)   298.15
 -525.539+124.9457*T-25.607406*T*LN(T)-0.340084E-3*T**2-0.009729E-6*T**3
+25233*T**(-1)-0.076143E-9*T**4;  2128.00 Y
-30705.955+264.284163*T-42.144*T*LN(T)+1276.058E29*T**(-9);  6000.00 N !
 
PARAMETER G(OMEGA,ZR;0)   298.15
-8878.082+144.432234*T-26.8556*T*LN(T)-2.799446E-3*T**2+38376*T**(-1);
 2128.00 Y
-29500.524+265.290858*T-42.144*T*LN(T)+717.445E29*T**(-9);  6000.00 N !
 
PARAMETER G(LIQUID,ZR;0)   298.15
 10320.095+116.568238*T-24.1618*T*LN(T)-4.37791E-3*T**2+34971*T**(-1)
+1627.5E-25*T**7;  2128.00 Y
-8281.26+253.812609*T-42.144*T*LN(T);  6000.00 N !
 
PARAMETER G(FCC_A1,ZR:VA;0)   298.15
-227.595+124.74905*T-24.1618*T*LN(T)-4.37791E-3*T**2+34971*T**(-1);  2128.00 Y
-18485.921+261.824183*T-42.144*T*LN(T)-1342.896E28*T**(-9);  6000.00 N !

PARAMETER G(CUB_A13,ZR:VA;0) 298.15 -296.395+125.64905*T-24.1618*T*LN(T)
-4.37791E-3*T**2+34971*T**(-1);  2128.00 Y
-18554.721+262.724183*T-42.144*T*LN(T)-1342.896E28*T**(-9);  6000.00 N !

PARAMETER G(CBCC_A12,ZR:VA;0) 298.15 -3225.395+125.64905*T
-24.1618*T*LN(T)-4.37791E-3*T**2+34971*T**(-1);  2128.00 Y 
-21483.721+262.724183*T-42.144*T*LN(T)-1342.896E28*T**(-9);  6000.00 N !

PARAMETER G(ORTHORHOMBIC_A20,ZR;0) 298.15  +4474.461+124.9457*T
-25.607406*T*LN(T)-3.40084E-04*T**2-9.729E-09*T**3+25233*T**(-1)
-7.6143E-11*T**4;  2128.00 Y
-25705.955+264.284163*T-42.144*T*LN(T);  2500.00 N !
 
PARAMETER G(TETRAGONAL_U,ZR;0) 298.15 +4474.461+124.9457*T
-25.607406*T*LN(T)-3.40084E-04*T**2-9.729E-09*T**3+25233*T**(-1)
-7.6143E-11*T**4;  2128.00  Y
-25705.955+264.284163*T-42.144*T*LN(T);  2500.00 N !
$ -------------------------------------
