Repository: vijindal/expcvm10

# expCVM10 — Thermodynamic Phase-Equilibrium Software

## Project scope

This is an **independent** thermodynamic software project. It is not derived
from, and must not be referenced against or mixed with, CEworkbench or any
other external codebase.

### Core data flow

UI → problem object → System Layer builds `GibbsEnergyModel`s once →
Calculation Layer's solver iterates, querying the System Layer for
`G, ∂G/∂y, ∂²G/∂y²` each step → converged result flows back through
`CalculationSession` to the UI. See
[docs/dataflow_target.png](docs/dataflow_target.png) for the diagram.

File: data/unary.dat (part 2 of 4)
$ Version 4.4 of Unary database - 20 July 2001
         -6.61211607E-7*T**3; 1508.15 Y
    -123124.992+699.125537*T-101.800197*T*LN(T)+1.50644246E-2*T**2
         -6.39165948E-7*T**3+29356890.3*T**(-1); 3600 N !
PARAMETER TC(HCP_A3,GD:VA;0) 200 293.4; 3600 N !
PARAMETER BMAGN(HCP_A3,GD:VA;0) 200 3.0; 3600 N !

$ Data from Huasen Shen, Weijing Zhang, Guoquan Liu, Run Wang and Zhenmin Du
$ Report F-95-02, May 1995, University of Science and Technology, Beijing
PARAMETER G(BCC_A2,GD:VA;0) 100 -3600.77684+95.01916415*T-24.7214131*T*LN(T)
         -2.85240521E-3*T**2-3.14674076E-7*T**3-8665.73348*T**(-1); 1000 Y
    152792.743-1349.58873*T+180.097094*T*LN(T)-0.119550229*T**2
         +1.17915728E-5*T**3-22038836*T**(-1); 1508.15 Y
    -15783.7618+202.222057*T-38.9604250*T*LN(T); 1586.15 Y
    -19850.5562+224.817909*T-41.9043330*T*LN(T)+8.58222759E-4*T**2
         -3.77570269E-8*T**3+995428.573*T**(-1); 3600 N !

$ Data from Huasen Shen, Weijing Zhang, Guoquan Liu, Run Wang and Zhenmin Du
$ Report F-95-02, May 1995, University of Science and Technology, Beijing
PARAMETER G(LIQUID,GD;0) 100 6225.4407+88.80921026*T-24.7214131*T*LN(T)
         -2.85240521E-3*T**2-3.14674076E-7*T**3-8665.73348*T**(-1); 1000 Y
    146262.037-1208.70685*T+159.352082*T*LN(T)-0.108247135*T**2
         +1.06945505E-5*T**3-19678357*T**(-1); 1508.15 Y
    -5397.31400+192.336215*T-38.5075000*T*LN(T); 3600 N !

$ Data from M Zinkevich, N Mattern and H J Seiffert
$ J P E 2000, 21(4), 385-394
PARAMETER G(FCC_A1,GD:VA;0) 200 -6334.58550+97.131010*T-24.7214131*T*LN(T)
         -2.85240521E-3*T**2-3.14674076E-7*T**3-8665.73348*T**(-1); 1000 Y
    -5983.25362+95.6919924*T-24.6598297*T*LN(T)-1.85225011E-3*T**2
         -6.61211607E-7*T**3; 1508.15 Y
    -122624.992+699.125537*T-101.800197*T*LN(T)+1.50644246E-2*T**2
         -6.39165948E-7*T**3+29356890.3*T**(-1); 3600 N !
$ -------------------------------------
 
$ Ge
$ -------------------------------------
PARAMETER G(DIAMOND_A4,GE;0)   298.15
 -9486.153+165.635573*T-29.5337682*T*LN(T)+5.568297E-3*T**2-1.513694E-6*T**3
+163298*T**(-1);   900.00 Y
-5689.239+102.86087*T-19.8536239*T*LN(T)-3.672527E-3*T**2;  1211.40 Y
-9548.204+156.708024*T-27.6144*T*LN(T)-859.809E26*T**(-9);  3200.00 N !
 
PARAMETER G(LIQUID,GE;0)   298.15
 27655.337+134.94853*T-29.5337682*T*LN(T)+5.568297E-3*T**2-1.513694E-6*T**3
+163298*T**(-1)+856.632E-23*T**7;   900.00 Y
31452.25+72.173826*T-19.8536239*T*LN(T)-3.672527E-3*T**2+856.632E-23*T**7;
 1211.40 Y
27243.473+126.324186*T-27.6144*T*LN(T);  3200.00 N !
 
PARAMETER G(FCC_A1,GE:VA;0)   298.15
 26513.847+143.335573*T-29.5337682*T*LN(T)+5.568297E-3*T**2-1.513694E-6*T**3
+163298*T**(-1);   900.00 Y
30310.761+80.56087*T-19.8536239*T*LN(T)-3.672527E-3*T**2;  1211.40 Y
26451.796+134.408024*T-27.6144*T*LN(T)-859.809E26*T**(-9);  3200.00 N !
 
PARAMETER G(BCC_A2,GE:VA;0)   298.15
 24613.847+142.135573*T-29.5337682*T*LN(T)+5.568297E-3*T**2-1.513694E-6*T**3
+163298*T**(-1);   900.00 Y
28410.761+79.36087*T-19.8536239*T*LN(T)-3.672527E-3*T**2;  1211.40 Y
24551.796+133.208024*T-27.6144*T*LN(T)-859.809E26*T**(-9);  3200.00 N !
 
PARAMETER G(HCP_A3,GE:VA;0)   298.15
 25513.847+144.135573*T-29.5337682*T*LN(T)+5.568297E-3*T**2-1.513694E-6*T**3
+163298*T**(-1);   900.00 Y
29310.761+81.36087*T-19.8536239*T*LN(T)-3.672527E-3*T**2;  1211.40 Y
25451.796+135.208024*T-27.6144*T*LN(T)-859.809E26*T**(-9);  3200.00 N !

$ Source of data: Unpublished work by Alan Dinsdale
PARAMETER  G(BCT_A5,GE;0)   298.15
  19313.847+149.135573*T-29.5337682*T*LN(T)+5.568297E-3*T**2-1.513694E-6*T**3
 +163298*T**(-1);   900.00 Y
 23110.761+86.36087*T-19.8536239*T*LN(T)-3.672527E-3*T**2;  1211.40 Y
 19251.796+140.208024*T-27.6144*T*LN(T)-859.809E26*T**(-9);  3000.00 N !

$ Source of data: Unpublished work by Alan Dinsdale
PARAMETER G(RHOMBOHEDRAL_A7,GE;0)   298.15
  20313.847+149.135573*T-29.5337682*T*LN(T)+5.568297E-3*T**2-1.513694E-6*T**3
 +163298*T**(-1);   900.00 Y
 24110.761+86.36087*T-19.8536239*T*LN(T)-3.672527E-3*T**2;  1211.40 Y
 20251.796+140.208024*T-27.6144*T*LN(T)-859.809E26*T**(-9);  3000.00 N !
$ -------------------------------------
 
$ Hf
$ -------------------------------------
PARAMETER G(HCP_A3,HF:VA;0)   298.15
 -6987.297+110.744026*T-22.7075*T*LN(T)-4.146145E-3*T**2-0.000477E-6*T**3
-22590*T**(-1);  2506.00 Y
 -1446776.329+6193.609991*T-787.5363829*T*LN(T)+173.5215E-3*T**2
-7.575759E-6*T**3+501742495*T**(-1);  3000.00 N !
 
PARAMETER G(BCC_A2,HF:VA;0)   298.15
 5370.703+103.836026*T-22.8995*T*LN(T)-4.206605E-3*T**2+0.871923E-6*T**3
-22590*T**(-1)-0.1446E-9*T**4;  2506.00 Y
 1912456.771-8624.20573*T+1087.6141247*T*LN(T)-286.857065E-3*T**2
+13.427829E-6*T**3-610085091*T**(-1);  3000.00 N !
 
PARAMETER G(LIQUID,HF;0)   298.15
 20414.959+99.790933*T-22.7075*T*LN(T)-4.146145E-3*T**2-0.000477E-6*T**3
-22590*T**(-1);  1000.00 Y
 49731.499-149.91739*T+12.116812*T*LN(T)-21.262021E-3*T**2+1.376466E-6*T**3
-4449699*T**(-1);  2506.00 Y
-4247.217+265.470523*T-44*T*LN(T);  3000.00 N !
 
PARAMETER G(FCC_A1,HF:VA;0)   298.15
 3012.703+108.544026*T-22.7075*T*LN(T)-4.146145E-3*T**2-0.000477E-6*T**3
-22590*T**(-1);  2506.00 Y
 -1436776.329+6191.409991*T-787.5363829*T*LN(T)+173.5215E-3*T**2
-7.575759E-6*T**3+501742495*T**(-1);  3000.00 N !
$ -------------------------------------
 
$ Hg
$ -------------------------------------
PARAMETER G(LIQUID,HG;0)   200.00
 82356.855-3348.194658*T+618.1933082*T*LN(T)-2028.2337E-3*T**2
+1183.982129E-6*T**3-2366612*T**(-1);   234.32 Y
 -8961.207+135.232291*T-32.257*T*LN(T)+9.7977E-3*T**2-3.20695E-6*T**3
+6670*T**(-1);   400.00 Y
 -7970.627+112.33345*T-28.414*T*LN(T)+3.18535E-3*T**2-1.077802E-6*T**3
-41095*T**(-1);   700.00 Y
 -7161.338+90.797305*T-24.87*T*LN(T)-1.66775E-3*T**2+0.008737E-6*T**3
-27495*T**(-1);  2000.00 N !
 
PARAMETER G(RHOMBO_A10,HG;0)   200.00
 -10668.401+123.274598*T-28.847*T*LN(T)+16.99705E-3*T**2-24.555667E-6*T**3
+13330*T**(-1);   234.32 Y
 -11425.394+135.928158*T-30.2091*T*LN(T)+1.07555E-3*T**2-0.228298E-6*T**3
+35545*T**(-1);  2000.00 N !

$ Source of data: Assessment of data the Cd-Hg system
$ Jang, Silk, Watson, Bryant, Chart and Argent, CALPHAD, 1995, 19(3), 
$ 415. "The thermodynamics and phase diagrams of the Cd-Hg and Cd-Hg-Te
$ systems"
PARAMETER G(TETRAGONAL_A6,HG;0) 200 -10459.721+125.04019*T-28.847*T*LN(T)
 +16.99705E-3*T**2-24.555667E-6*T**3+13330*T**(-1); 234.32 Y
 -11216.714+137.69375*T-30.2091*T*LN(T)+1.07555E-3*T**2-0.228298E-6*T**3
 +35545*T**(-1); 2000 N !

$ Source of data: Assessment of data the Cd-Hg system
$ Jang, Silk, Watson, Bryant, Chart and Argent, CALPHAD, 1995, 19(3), 
$ 415. "The thermodynamics and phase diagrams of the Cd-Hg and Cd-Hg-Te
$ systems"
PARAMETER G(HCP_A3,HG:VA;0) 200 -10468.401+123.974598*T-28.847*T*LN(T)
 +16.99705E-3*T**2-24.555667E-6*T**3+13330*T**(-1); 234.32 Y
 -11225.394+136.628158*T-30.2091*T*LN(T)+1.07555E-3*T**2-0.228298E-6*T**3
 +35545*T**(-1); 2000 N !

 
$ -------------------------------------
 
$ Ho
$ -------------------------------------
PARAMETER G(HCP_A3,HO:VA;0)   298.15
-7612.429+86.593171*T-23.4879*T*LN(T)-8.27315E-3*T**2+2.375467E-6*T**3;
  600.00 Y
-10917.688+182.475691*T-39.6932*T*LN(T)+18.20065E-3*T**2-4.829733E-6*T**3;
  900.00 Y
 46646.188-421.474473*T+48.0595*T*LN(T)-42.4634E-3*T**2+3.233133E-6*T**3
-7185900*T**(-1);  1200.00 Y
 27786.061-156.162846*T+8.28608*T*LN(T)-10.82725E-3*T**2-1.112352E-6*T**3
-6183850*T**(-1);  1703.00 Y
 -825364.662+4248.379056*T-558.9506818*T*LN(T)+139.111904E-3*T**2
-6.824652E-6*T**3+219952973*T**(-1);  3000.00 N !
 
$ New data derived from Susanne Norgren, JPE 2000, 21(2), 148-156
PARAMETER G(BCC_A2,HO:VA;0)   298.15
-3773.06+84.546902*T-23.4879*T*LN(T)-8.27315E-3*T**2+2.375467E-6*T**3; 600.00 Y
-7078.318+180.429422*T-39.6932*T*LN(T)+18.20065E-3*T**2-4.829733E-6*T**3;
  900.00 Y
 50485.557-423.520743*T+48.0595*T*LN(T)-42.4634E-3*T**2+3.233133E-6*T**3
-7185900*T**(-1);  1000.00 Y
 185620.196-1635.726622*T+218.9372486*T*LN(T)-135.16576E-3*T**2
+12.168911E-6*T**3-26729747*T**(-1);  1703.00 Y
-28759.761+272.961035*T-48.116*T*LN(T);  1745.00 Y
 -152646.008+939.778244*T-134.7930638*T*LN(T)+25.544089E-3*T**2
-1.287517E-6*T**3+32050889*T**(-1);  3000.00 N !
$-3881.2+84.532855*T-23.4879*T*LN(T)-8.27315E-3*T**2+2.375467E-6*T**3; 600.00 Y
$-7186.458+180.415375*T-39.6932*T*LN(T)+18.20065E-3*T**2-4.829733E-6*T**3;
$  900.00 Y
$ 50377.417-423.53479*T+48.0595*T*LN(T)-42.4634E-3*T**2+3.233133E-6*T**3
$-7185900*T**(-1);  1000.00 Y
$ 185512.056-1635.740669*T+218.9372486*T*LN(T)-135.16576E-3*T**2
$+12.168911E-6*T**3-26729747*T**(-1);  1703.00 Y
$-28867.901+272.946988*T-48.116*T*LN(T);  1745.00 Y
$ -152754.148+939.764197*T-134.7930638*T*LN(T)+25.544089E-3*T**2
$-1.287517E-6*T**3+32050889*T**(-1);  3000.00 N !
 
$ New data derived from Susanne Norgren, JPE 2000, 21(2), 148-156
PARAMETER G(LIQUID,HO;0)   298.15
9770.9926+76.600977*T-23.4879*T*LN(T)-8.27315E-3*T**2+2.375467E-6*T**3;
  600.00 Y
6465.7336+172.483497*T-39.6932*T*LN(T)+18.20065E-3*T**2-4.829733E-6*T**3;
  900.00 Y
64029.2496-431.466667*T+48.0595*T*LN(T)-42.4634E-3*T**2+3.233133E-6*T**3
-7185900*T**(-1);  1000.00 Y
124827.5326-994.683024*T+127.9577778*T*LN(T)-88.196514E-3*T**2+8.008222E-6*T**3
-15727191*T**(-1);  1703.00 Y
-9688.5314+230.793918*T-43.932*T*LN(T);  3000.00 N !
$PARAMETER G(LIQUID,HO;0)   298.15
$9649.743+76.600977*T-23.4879*T*LN(T)-8.27315E-3*T**2+2.375467E-6*T**3;
$  600.00 Y
$6344.484+172.483497*T-39.6932*T*LN(T)+18.20065E-3*T**2-4.829733E-6*T**3;
$  900.00 Y
$ 63908.36-431.466667*T+48.0595*T*LN(T)-42.4634E-3*T**2+3.233133E-6*T**3
$-7185900*T**(-1);  1000.00 Y
$ 124706.283-994.683024*T+127.9577778*T*LN(T)-88.196514E-3*T**2+8.008222E-6*T**3
$-15727191*T**(-1);  1703.00 Y
$-9809.781+230.793918*T-43.932*T*LN(T);  3000.00 N !
$ -------------------------------------
 
$ In
$ -------------------------------------
PARAMETER G(TETRAGONAL_A6,IN;0)   298.15
 -6978.89+92.338115*T-21.8386*T*LN(T)-5.72566E-3*T**2-2.120321E-6*T**3
-22906*T**(-1);   429.75 Y
 -7033.516+124.476588*T-27.4562*T*LN(T)+0.54607E-3*T**2-0.08367E-6*T**3
-211708*T**(-1)+353.116E20*T**(-9);  3800.00 N !

PARAMETER G(LIQUID,IN;0)   298.15
 -3696.798+84.701255*T-21.8386*T*LN(T)-5.72566E-3*T**2-2.120321E-6*T**3
-22906*T**(-1)-559.058E-22*T**7;   429.75 Y
 -3749.81+116.835784*T-27.4562*T*LN(T)+0.54607E-3*T**2-0.08367E-6*T**3
-211708*T**(-1);  3800.00 N !
 
PARAMETER G(HCP_A3,IN:VA;0)   298.15
 -6445.89+91.651315*T-21.8386*T*LN(T)-5.72566E-3*T**2-2.120321E-6*T**3
-22906*T**(-1);   429.75 Y
 -6500.516+123.789788*T-27.4562*T*LN(T)+0.54607E-3*T**2-0.08367E-6*T**3
-211708*T**(-1)+353.116E20*T**(-9);  3800.00 N !
 
PARAMETER G(HCP_ZN,IN:VA;0)   298.15
 -6445.89+91.651315*T-21.8386*T*LN(T)-5.72566E-3*T**2-2.120321E-6*T**3
-22906*T**(-1);   429.75 Y
 -6500.516+123.789788*T-27.4562*T*LN(T)+0.54607E-3*T**2-0.08367E-6*T**3
-211708*T**(-1)+353.116E20*T**(-9);  3800.00 N !

$ Data from Boa and Ansara; Thermochimica Acta 1998, 314, 79-86
PARAMETER G(FCC_A1,IN:VA;0)   298.15
  -6816.829+92.338115*T-21.8386*T*LN(T)-5.72566E-3*T**2-2.120321E-6*T**3
 -22906*T**(-1);   429.75 Y
  -6871.455+124.476588*T-27.4562*T*LN(T)+0.54607E-3*T**2-0.08367E-6*T**3
 -211708*T**(-1)+353.116E20*T**(-9);  3800.00 N !
 
PARAMETER G(BCC_A2,IN:VA;0)   298.15
 -6178.89+91.538115*T-21.8386*T*LN(T)-5.72566E-3*T**2-2.120321E-6*T**3
-22906*T**(-1);   429.75 Y
 -6233.516+123.676588*T-27.4562*T*LN(T)+0.54607E-3*T**2-0.08367E-6*T**3
-211708*T**(-1)+353.116E20*T**(-9);  3800.00 N !
 
$ Data from Boa and Ansara; Thermochimica Acta 1998, 314, 79-86
PARAMETER G(TET_ALPHA1,IN;0)   298.15
  -6978.89+92.648115*T-21.8386*T*LN(T)-5.72566E-3*T**2-2.120321E-6*T**3
 -22906*T**(-1);   429.75 Y
  -7033.516+124.786588*T-27.4562*T*LN(T)+0.54607E-3*T**2-0.08367E-6*T**3
 -211708*T**(-1)+353.116E20*T**(-9);  3800.00 N !

$ Source of data: Unpublished assessment of the In-Sn system by
$ Himo Ansara 
PARAMETER G(BCT_A5,IN;0)   298.15
  -1938.02+88.998425*T-21.8386*T*LN(T)-5.72566E-3*T**2-2.120321E-6*T**3
 -22906*T**(-1);   429.75 Y
  -1992.646+121.136898*T-27.4562*T*LN(T)+0.54607E-3*T**2-0.08367E-6*T**3
 -211708*T**(-1)+353.116E20*T**(-9);  3000.00 N !

$ Data from Boa and Ansara; Thermochimica Acta 1998, 314, 79-86
PARAMETER G(RHOMBOHEDRAL_A7,IN;0)   298.15
  -2794.89+92.338115*T-21.8386*T*LN(T)-5.72566E-3*T**2-2.120321E-6*T**3
 -22906*T**(-1);   429.75 Y
  -2849.516+124.476588*T-27.4562*T*LN(T)+0.54607E-3*T**2-0.08367E-6*T**3
 -211708*T**(-1)+353.116E20*T**(-9);  3000.00 N !

$ -------------------------------------
 
$ Ir
$ -------------------------------------
PARAMETER G(FCC_A1,IR:VA;0)   298.15
-6936.288+118.780119*T-22.7944*T*LN(T)-3.091976E-3*T**2-20083*T**(-1);
 1215.00 Y
-8123.73+140.066697*T-26.085*T*LN(T)-0.47969E-6*T**3;  2719.00 Y
 290529.037-1258.352965*T+152.4988737*T*LN(T)-47.176402E-3*T**2
+1.844977E-6*T**3-92987250*T**(-1);  4000.00 N !
 
PARAMETER G(LIQUID,IR;0)   298.15
16518.956+112.46806*T-22.7944*T*LN(T)-3.091976E-3*T**2-20083*T**(-1);  1000.00 Y
 102217.789-587.632815*T+73.9517579*T*LN(T)-46.38802E-3*T**2+2.761831E-6*T**3
-13382612*T**(-1);  2719.00 Y
-38347.217+411.234043*T-59.418*T*LN(T);  4000.00 N !
 
PARAMETER G(BCC_A2,IR:VA;0)   298.15
25063.712+111.880119*T-22.7944*T*LN(T)-3.091976E-3*T**2-20083*T**(-1);
 1215.00 Y
23876.27+133.166697*T-26.085*T*LN(T)-0.47969E-6*T**3;  2719.00 Y
 322529.037-1265.252965*T+152.4988737*T*LN(T)-47.176402E-3*T**2
+1.844977E-6*T**3-92987250*T**(-1);  4000.00 N !
 
PARAMETER G(HCP_A3,IR:VA;0)   298.15
-2936.288+118.180119*T-22.7944*T*LN(T)-3.091976E-3*T**2-20083*T**(-1);
 1215.00 Y
-4123.73+139.466697*T-26.085*T*LN(T)-0.47969E-6*T**3;  2719.00 Y
 294529.037-1258.952965*T+152.4988737*T*LN(T)-47.176402E-3*T**2
+1.844977E-6*T**3-92987250*T**(-1);  4000.00 N !
$ -------------------------------------
 
$ K
PARAMETER G(BCC_A2,K:VA;0)   200.00
 -16112.929+389.624197*T-77.0571464*T*LN(T)+146.211135E-3*T**2
-84.949147E-6*T**3+243385*T**(-1);   336.53 Y
 -11122.441+192.586544*T-39.2885968*T*LN(T)+12.167386E-3*T**2-2.64387E-6*T**3
+43251*T**(-1)+119.223E20*T**(-9);  2200.00 N !
 
PARAMETER G(LIQUID,K;0)   200.00
 -13794.833+382.737338*T-77.0571464*T*LN(T)+146.211135E-3*T**2
-84.949147E-6*T**3+243385*T**(-1)-94.4E-20*T**7;   336.53 Y
 -8799.422+185.684327*T-39.2885968*T*LN(T)+12.167386E-3*T**2-2.64387E-6*T**3
+43251*T**(-1);  2200.00 N !
 
PARAMETER G(HCP_A3,K:VA;0)   200.00
 -16062.929+391.624197*T-77.0571464*T*LN(T)+146.211135E-3*T**2
-84.949147E-6*T**3+243385*T**(-1);   336.53 Y
 -11072.441+194.586544*T-39.2885968*T*LN(T)+12.167386E-3*T**2-2.64387E-6*T**3
+43251*T**(-1)+119.223E20*T**(-9);  2200.00 N !
 
PARAMETER G(FCC_A1,K:VA;0)   200.00
 -16062.929+390.924197*T-77.0571464*T*LN(T)+146.211135E-3*T**2
-84.949147E-6*T**3+243385*T**(-1);   336.53 Y
 -11072.441+193.886544*T-39.2885968*T*LN(T)+12.167386E-3*T**2-2.64387E-6*T**3
+43251*T**(-1)+119.223E20*T**(-9);  2200.00 N !
$ -------------------------------------
 
$ La
$ -------------------------------------
PARAMETER G(DHCP,LA;0)   298.15
-7968.403+120.284604*T-26.34*T*LN(T)-1.295165E-3*T**2;   550.00 Y
 -3381.413+59.06113*T-17.1659411*T*LN(T)-8.371705E-3*T**2+0.68932E-6*T**3
-399448*T**(-1);  2000.00 Y
-15608.882+181.390071*T-34.3088*T*LN(T);  4000.00 N !
 
PARAMETER G(FCC_A1,LA:VA;0)   298.15
-6109.797+89.878761*T-21.7919*T*LN(T)-4.045175E-3*T**2-0.525865E-6*T**3;
 1134.00 Y
 -124598.976+955.878375*T-139.3467411*T*LN(T)+42.032405E-3*T**2
-3.066199E-6*T**3+20994153*T**(-1);  2000.00 Y
-12599.386+178.54399*T-34.3088*T*LN(T);  4000.00 N !
 
PARAMETER G(BCC_A2,LA:VA;0)   298.15
-3952.161+88.072353*T-21.7919*T*LN(T)-4.045175E-3*T**2-0.525865E-6*T**3;
  800.00 Y
 321682.673-3565.082518*T+513.4407077*T*LN(T)-387.295093E-3*T**2
+49.547989E-6*T**3-36581228*T**(-1);  1134.00 Y
-16377.894+218.492988*T-39.5388*T*LN(T);  1193.00 Y
 -136609.91+1123.343974*T-163.4130738*T*LN(T)+53.968535E-3*T**2
-4.056395E-6*T**3+21167204*T**(-1);  2000.00 Y
-8205.988+174.836315*T-34.3088*T*LN(T);  4000.00 N !
 
PARAMETER G(LIQUID,LA;0)   298.15
 5332.653+18.23012*T-11.0188191*T*LN(T)-20.171603E-3*T**2+2.93775E-6*T**3
-133541*T**(-1);  1134.00 Y
-3942.004+171.018431*T-34.3088*T*LN(T);  4000.00 N !
$ -------------------------------------
 
$ Li
$ -------------------------------------
PARAMETER G(BCC_A2,LI:VA;0)   200.00
 -10583.817+217.637482*T-38.940488*T*LN(T)+35.466931E-3*T**2-19.869816E-6*T**3
+159994*T**(-1);   453.60 Y
 -559579.123+10547.879893*T-1702.8886493*T*LN(T)+2258.329444E-3*T**2
-571.066077E-6*T**3+33885874*T**(-1);   500.00 Y
 -9062.994+179.278285*T-31.2283718*T*LN(T)+2.633221E-3*T**2-0.438058E-6*T**3
-102387*T**(-1);  3000.00 N !
 
PARAMETER G(LIQUID,LI;0)   200.00
 -7883.612+211.841861*T-38.940488*T*LN(T)+35.466931E-3*T**2-19.869816E-6*T**3
+159994*T**(-1);   250.00 Y
 12015.027-362.187078*T+61.6104424*T*LN(T)-182.426463E-3*T**2+63.955671E-6*T**3
-559968*T**(-1);   453.60 Y
 -6057.31+172.652183*T-31.2283718*T*LN(T)+2.633221E-3*T**2-0.438058E-6*T**3
-102387*T**(-1);  3000.00 N !
 
PARAMETER G(FCC_A1,LI:VA;0)   200.00
 -10691.817+218.937482*T-38.940488*T*LN(T)+35.466931E-3*T**2-19.869816E-6*T**3
+159994*T**(-1);   453.60 Y
 -559687.123+10549.179893*T-1702.8886493*T*LN(T)+2258.329444E-3*T**2
-571.066077E-6*T**3+33885874*T**(-1);   500.00 Y
 -9170.994+180.578285*T-31.2283718*T*LN(T)+2.633221E-3*T**2-0.438058E-6*T**3
-102387*T**(-1);  3000.00 N !
 
PARAMETER G(HCP_A3,LI:VA;0)   200.00
 -10737.817+219.637482*T-38.940488*T*LN(T)+35.466931E-3*T**2-19.869816E-6*T**3
+159994*T**(-1);   453.60 Y
 -559733.123+10549.879893*T-1702.8886493*T*LN(T)+2258.329444E-3*T**2
-571.066077E-6*T**3+33885874*T**(-1);   500.00 Y
 -9216.994+181.278285*T-31.2283718*T*LN(T)+2.633221E-3*T**2-0.438058E-6*T**3
-102387*T**(-1);  3000.00 N !
$ -------------------------------------
 
$ Lu
$ -------------------------------------
PARAMETER G(HCP_A3,LU:VA;0)   298.15
 -8788.329+146.536283*T-29.812*T*LN(T)+5.19165E-3*T**2-1.790717E-6*T**3
+39723*T**(-1);   700.00 Y
 -9043.057+142.327643*T-29.0095*T*LN(T)+3.71416E-3*T**2-1.50147E-6*T**3
+141549*T**(-1);  1700.00 Y
6940.092-46.91844*T-1.83986*T*LN(T)-11.9001E-3*T**2;  1936.00 Y
 -404023.691+1829.379425*T-239.019502*T*LN(T)+41.800748E-3*T**2
-1.661174E-6*T**3+124825465*T**(-1);  3700.00 N !
 
PARAMETER G(LIQUID,LU;0)   298.15
 3983.791+141.5374*T-29.812*T*LN(T)+5.19165E-3*T**2-1.790717E-6*T**3
+39723*T**(-1);   600.00 Y
 30389.863-198.378793*T+20.9392663*T*LN(T)-34.238743E-3*T**2+2.890636E-6*T**3
-2398650*T**(-1);  1936.00 Y
-18994.687+292.091104*T-47.9068*T*LN(T);  3700.00 N !
$ -------------------------------------
 
$ Mg
$ -------------------------------------
PARAMETER G(HCP_A3,MG:VA;0)   298.15
 -8367.34+143.675547*T-26.1849782*T*LN(T)+0.4858E-3*T**2-1.393669E-6*T**3
+78950*T**(-1);   923.00 Y
-14130.185+204.716215*T-34.3088*T*LN(T)+1038.192E25*T**(-9);  3000.00 N !
 
PARAMETER G(HCP_ZN,MG:VA;0)   298.15
 -8267.34+143.675547*T-26.1849782*T*LN(T)+0.4858E-3*T**2-1.393669E-6*T**3
+78950*T**(-1);   923.00 Y
-14030.185+204.716215*T-34.3088*T*LN(T)+1038.192E25*T**(-9);  3000.00 N !
 
PARAMETER G(LIQUID,MG;0)   298.15
 -165.097+134.838617*T-26.1849782*T*LN(T)+0.4858E-3*T**2-1.393669E-6*T**3
+78950*T**(-1)-80.176E-21*T**7;   923.00 Y
-5439.869+195.324057*T-34.3088*T*LN(T);  3000.00 N !
 
PARAMETER G(FCC_A1,MG:VA;0)   298.15
 -5767.34+142.775547*T-26.1849782*T*LN(T)+0.4858E-3*T**2-1.393669E-6*T**3
+78950*T**(-1);   923.00 Y
-11530.185+203.816215*T-34.3088*T*LN(T)+1038.192E25*T**(-9);  3000.00 N !
 
PARAMETER G(BCC_A2,MG:VA;0)   298.15
 -5267.34+141.575547*T-26.1849782*T*LN(T)+0.4858E-3*T**2-1.393669E-6*T**3
+78950*T**(-1);   923.00 Y
-11030.185+202.616215*T-34.3088*T*LN(T)+1038.192E25*T**(-9);  3000.00 N !
 
PARAMETER G(CBCC_A12,MG:VA;0)   298.15
 -3764.94+140.664547*T-26.1849782*T*LN(T)+0.4858E-3*T**2-1.393669E-6*T**3
+78950*T**(-1);   923.00 Y
-9527.785+201.705215*T-34.3088*T*LN(T)+1038.192E25*T**(-9);  3000.00 N !
 
PARAMETER G(CUB_A13,MG:VA;0)   298.15
 -3367.34+140.675547*T-26.1849782*T*LN(T)+0.4858E-3*T**2-1.393669E-6*T**3
+78950*T**(-1);   923.00 Y
-9130.185+201.716215*T-34.3088*T*LN(T)+1038.192E25*T**(-9);  3000.00 N !

$ -------------------------------------
 
$ Mn
$ Incorporation of Volumetric information from Caian Qiu and Sybrand van der
$ Zwaag, J. Phys. Chem. Solids, 1998, 59(2), 167-174
$ HCP volumetric data assumed to be the same as those for FCC
$ -------------------------------------
PARAMETER G(CBCC_A12,MN:VA;0)   298.15
-8115.28+130.059*T-23.4582*T*LN(T)-7.34768E-3*T**2+69827*T**(-1);  1519.00 Y
-28733.41+312.2648*T-48*T*LN(T)+1656.847E27*T**(-9);  2000.00 N !
PARAMETER  TC(CBCC_A12,MN:VA;0)   298.15  -285.00;  2000.00 N !
PARAMETER  BM(CBCC_A12,MN:VA;0)   298.15    -0.66;  2000.00 N !
$PARAMETER V0(CBCC_A12,MN:VA;0) 298.15  7.258892E-06; 2000 N !
$PARAMETER ALPHA(CBCC_A12,MN:VA;0) 298.15 28.13687E-06+11.82448E-8*T;
$   2000 N !
$PARAMETER KAPPA(CBCC_A12,MN:VA;0) 298.15 5.24E-12+1.99523E-15*T;
$   2000 N !
$PARAMETER N(CBCC_A12,MN:VA;0) 298.15  5.0; 2000 N !
 
PARAMETER G(CUB_A13,MN:VA;0)   298.15
-5800.4+135.995*T-24.8785*T*LN(T)-5.83359E-3*T**2+70269*T**(-1);  1519.00 Y
-28290.76+311.2933*T-48*T*LN(T)+396.757E28*T**(-9);  2000.00 N !
$PARAMETER V0(CUB_A13,MN:VA;0) 298.15  7.367796E-06; 2000 N !
$PARAMETER ALPHA(CUB_A13,MN:VA;0) 298.15 93.65662E-06+31.47284E-9*T;
$   2000 N !
$PARAMETER KAPPA(CUB_A13,MN:VA;0) 298.15 5.24E-12+1.99523E-15*T;
$   2000 N !
$PARAMETER N(CUB_A13,MN:VA;0) 298.15  5.0; 2000 N !
 
PARAMETER G(FCC_A1,MN:VA;0)   298.15
-3439.3+131.884*T-24.5177*T*LN(T)-6E-3*T**2+69600*T**(-1);  1519.00 Y
-26070.1+309.6664*T-48*T*LN(T)+386.196E28*T**(-9);  2000.00 N !
PARAMETER  TC(FCC_A1,MN:VA;0)   298.15 -1620.00;  2000.00 N !
PARAMETER  BM(FCC_A1,MN:VA;0)   298.15    -1.86;  2000.00 N !
$PARAMETER V0(FCC_A1,MN:VA;0) 298.15 7.201547E-06; 2000 N !
$PARAMETER ALPHA(FCC_A1,MN:VA;0) 298.15 128.1572E-06+1.199968E-8*T;
$   2000 N !
$PARAMETER KAPPA(FCC_A1,MN:VA;0) 298.15 5.24E-12+1.99523E-15*T;
$   2000 N !
$PARAMETER N(FCC_A1,MN:VA;0) 298.15  5.0; 2000 N !
 
PARAMETER G(BCC_A2,MN:VA;0)   298.15
-3235.3+127.85*T-23.7*T*LN(T)-7.44271E-3*T**2+60000*T**(-1);  1519.00 Y
-23188.83+307.7043*T-48*T*LN(T)+1265.152E27*T**(-9);  2000.00 N !
PARAMETER  TC(BCC_A2,MN:VA;0)   298.15  -580.00;  2000.00 N !
PARAMETER  BM(BCC_A2,MN:VA;0)   298.15    -0.27;  2000.00 N !
$PARAMETER V0(BCC_A2,MN:VA;0) 298.15 7.313314E-06; 2000 N !
$PARAMETER ALPHA(BCC_A2,MN:VA;0) 298.15 131.5987E-06;
$   2000 N !
$PARAMETER KAPPA(BCC_A2,MN:VA;0) 298.15 5.24E-12+1.99523E-15*T;
$   2000 N !
$PARAMETER N(BCC_A2,MN:VA;0) 298.15  5.0; 2000 N !
 
PARAMETER G(LIQUID,MN;0)   298.15
 9744.63+117.4382*T-23.4582*T*LN(T)-7.34768E-3*T**2+69827*T**(-1)
-441.929E-23*T**7;  1519.00 Y
-9993.9+299.036*T-48*T*LN(T);  2000.00 N !
$PARAMETER V0(LIQUID,MN;0) 298.15 8.176651E-06; 2000 N !
$PARAMETER ALPHA(LIQUID,MN;0) 298.15 87.10223E-06;
$   2000 N !
$PARAMETER KAPPA(LIQUID,MN;0) 298.15 5.24E-12+1.99523E-15*T;
$   2000 N !
$PARAMETER N(LIQUID,MN;0) 298.15  5.0; 2000 N !
 
PARAMETER G(HCP_A3,MN:VA;0)   298.15
-4439.3+133.007*T-24.5177*T*LN(T)-6E-3*T**2+69600*T**(-1);  1519.00 Y
-27070.1+310.7894*T-48*T*LN(T)+386.196E28*T**(-9);  2000.00 N !
PARAMETER  TC(HCP_A3,MN:VA;0)   298.15 -1620.00;  2000.00 N !
PARAMETER  BM(HCP_A3,MN:VA;0)   298.15    -1.86;  2000.00 N !
$PARAMETER V0(HCP_A3,MN:VA;0) 298.15 7.201547E-06; 2000 N !
$PARAMETER ALPHA(HCP_A3,MN:VA;0) 298.15 128.1572E-06+1.199968E-8*T;
$   2000 N !
$PARAMETER KAPPA(HCP_A3,MN:VA;0) 298.15 5.24E-12+1.99523E-15*T;
$   2000 N !
$PARAMETER N(HCP_A3,MN:VA;0) 298.15  5.0; 2000 N !

$ -------------------------------------
  
$ Mo
$ -------------------------------------
PARAMETER G(BCC_A2,MO:VA;0)   298.15
 -7746.302+131.9197*T-23.56414*T*LN(T)-3.443396E-3*T**2+0.566283E-6*T**3
+65812*T**(-1)-0.130927E-9*T**4;  2896.00 Y
-30556.41+283.559746*T-42.63829*T*LN(T)-4849.315E30*T**(-9);  5000.00 N !
 
PARAMETER G(LIQUID,MO;0)   298.15
 34085.045+117.224788*T-23.56414*T*LN(T)-3.443396E-3*T**2+0.566283E-6*T**3
+65812*T**(-1)-0.130927E-9*T**4+424.519E-24*T**7;  2896.00 Y
3538.963+271.6697*T-42.63829*T*LN(T);  5000.00 N !
 
PARAMETER G(FCC_A1,MO:VA;0)   298.15
 7453.698+132.5497*T-23.56414*T*LN(T)-3.443396E-3*T**2+0.566283E-6*T**3
+65812*T**(-1)-0.130927E-9*T**4;  2896.00 Y
-15356.41+284.189746*T-42.63829*T*LN(T)-4849.315E30*T**(-9);  5000.00 N !
 
PARAMETER G(HCP_A3,MO:VA;0)   298.15
 3803.698+131.9197*T-23.56414*T*LN(T)-3.443396E-3*T**2+0.566283E-6*T**3
+65812*T**(-1)-0.130927E-9*T**4;  2896.00 Y
-19006.41+283.559746*T-42.63829*T*LN(T)-4849.315E30*T**(-9);  5000.00 N !
$ -------------------------------------
 
$ N
$ -------------------------------------
$ DATA FOR 1/2N2<GAS>
FUNCTION GHSERNN   298.15
 -3750.675-9.45425*T-12.7819*T*LN(T)-1.76686E-3*T**2+0.002681E-6*T**3
-32374*T**(-1);   950.00 Y
 -7358.85+17.2003*T-16.3699*T*LN(T)-0.65107E-3*T**2+0.030097E-6*T**3
+563070*T**(-1);  3350.00 Y
 -16392.8+50.26*T-20.4695*T*LN(T)+0.239754E-3*T**2-0.008333E-6*T**3
+4596375*T**(-1);  6000.00 N !

PARAMETER G(GAS,N2;0) 298.15 2*GHSERNN; 6000 N !
 
PARAMETER G(LIQUID,N;0)   298.15
 26199.325+49.56575*T-12.7819*T*LN(T)-1.76686E-3*T**2+0.002681E-6*T**3
-32374*T**(-1);   950.00 Y
 22591.15+76.2203*T-16.3699*T*LN(T)-0.65107E-3*T**2+0.030097E-6*T**3
+563070*T**(-1);  3350.00 Y
 13557.2+109.28*T-20.4695*T*LN(T)+0.239754E-3*T**2-0.008333E-6*T**3
+4596375*T**(-1);  6000.00 N !
$ -------------------------------------
 
$ Na
$ -------------------------------------
PARAMETER G(BCC_A2,NA:VA;0)   200.00
 -11989.434+260.548732*T-51.0393608*T*LN(T)+72.306633E-3*T**2
-43.638283E-6*T**3+132154*T**(-1);   370.87 Y
 -11009.884+199.619999*T-38.1198801*T*LN(T)+9.745854E-3*T**2-1.70664E-6*T**3
+34342*T**(-1)+165.071E21*T**(-9);  2300.00 N !
 
PARAMETER G(LIQUID,NA;0)   200.00
 -9408.414+253.596552*T-51.0393608*T*LN(T)+72.306633E-3*T**2-43.638283E-6*T**3
+132154*T**(-1)-276.132E-20*T**7;   370.87 Y
 -8400.44+192.587343*T-38.1198801*T*LN(T)+9.745854E-3*T**2-1.70664E-6*T**3
+34342*T**(-1);  2300.00 N !
 
PARAMETER G(HCP_A3,NA:VA;0)   200.00
 -12093.434+262.548732*T-51.0393608*T*LN(T)+72.306633E-3*T**2
-43.638283E-6*T**3+132154*T**(-1);   370.87 Y
 -11113.884+201.619999*T-38.1198801*T*LN(T)+9.745854E-3*T**2-1.70664E-6*T**3
+34342*T**(-1)+165.071E21*T**(-9);  2300.00 N !
 
PARAMETER G(FCC_A1,NA:VA;0)   200.00
 -12039.434+261.848732*T-51.0393608*T*LN(T)+72.306633E-3*T**2
-43.638283E-6*T**3+132154*T**(-1);   370.87 Y
 -11059.884+200.919999*T-38.1198801*T*LN(T)+9.745854E-3*T**2-1.70664E-6*T**3
+34342*T**(-1)+165.071E21*T**(-9);  2300.00 N !
$ -------------------------------------
 
$ Nb
$ -------------------------------------
PARAMETER G(BCC_A2,NB:VA;0)   298.15
 -8519.353+142.045475*T-26.4711*T*LN(T)+0.203475E-3*T**2-0.35012E-6*T**3
+93399*T**(-1);  2750.00 Y
-37669.3+271.720843*T-41.77*T*LN(T)+1528.238E29*T**(-9);  6000.00 N !
 
PARAMETER G(LIQUID,NB;0)   298.15
 21262.202+131.229057*T-26.4711*T*LN(T)+0.203475E-3*T**2-0.35012E-6*T**3
+93399*T**(-1)-306.098E-25*T**7;  2750.00 Y
-7499.398+260.756148*T-41.77*T*LN(T);  6000.00 N !
 
PARAMETER G(FCC_A1,NB:VA;0)   298.15
 4980.647+143.745475*T-26.4711*T*LN(T)+0.203475E-3*T**2-0.35012E-6*T**3
+93399*T**(-1);  2750.00 Y
-24169.3+273.420843*T-41.77*T*LN(T)+1528.238E29*T**(-9);  6000.00 N !
 
PARAMETER G(HCP_A3,NB:VA;0)   298.15
 1480.647+144.445475*T-26.4711*T*LN(T)+0.203475E-3*T**2-0.35012E-6*T**3
+93399*T**(-1);  2750.00 Y
-27669.3+274.120843*T-41.77*T*LN(T)+1528.238E29*T**(-9);  6000.00 N !
$ -------------------------------------
 
$ Nd
$ -------------------------------------
PARAMETER G(DHCP,ND;0)   298.15
 -8402.93+111.10239*T-27.0858*T*LN(T)+0.556125E-3*T**2-2.6923E-6*T**3
+34887*T**(-1);   900.00 Y
-6984.083+83.662617*T-22.7536*T*LN(T)-4.20402E-3*T**2-1.802E-6*T**3;  1128.00 Y
 -225610.846+1673.040749*T-238.1828733*T*LN(T)+78.615997E-3*T**2
-6.048207E-6*T**3+38810350*T**(-1);  1799.00 Y
-25742.331+276.257088*T-48.7854*T*LN(T);  1800.00 N !
 
PARAMETER G(BCC_A2,ND:VA;0)   298.15
 -6965.635+110.556109*T-27.0858*T*LN(T)+0.556125E-3*T**2-2.6923E-6*T**3
+34887*T**(-1);   400.00 Y
 7312.2-153.033976*T+14.9956777*T*LN(T)-50.479E-3*T**2+7.287217E-6*T**3
-831810*T**(-1);  1128.00 Y
-18030.266+239.677322*T-44.5596*T*LN(T);  1289.00 Y
 334513.017-2363.919899*T+311.409193*T*LN(T)-156.030778E-3*T**2
+12.408421E-6*T**3-64319604*T**(-1);  1800.00 N !
 
PARAMETER G(LIQUID,ND;0)   298.15
 -3351.187+109.517314*T-27.0858*T*LN(T)+0.556125E-3*T**2-2.6923E-6*T**3
+34887*T**(-1);   300.00 Y
 5350.01-86.593963*T+5.357301*T*LN(T)-46.955463E-3*T**2+6.860782E-6*T**3
-374380*T**(-1);  1128.00 Y
-16335.232+268.625903*T-48.7854*T*LN(T);  1800.00 N !

$ From COST507 database
PARAMETER G(FCC_A1,ND:VA;0)   298.15
 -7902.93+111.10239*T-27.0858*T*LN(T)+0.556125E-3*T**2-2.6923E-6*T**3
+34887*T**(-1);   900.00 Y
-6484.083+83.662617*T-22.7536*T*LN(T)-4.20402E-3*T**2-1.802E-6*T**3;  1128.00 Y
 -225110.846+1673.04075*T-238.182873*T*LN(T)+78.615997E-3*T**2-6.048207E-6*T**3
+38810350*T**(-1);  1799.00 Y
-25242.331+276.257088*T-48.7854*T*LN(T);  1800.00 N !

$ From Susanne Norgren, Thesis, KTH 2000
PARAMETER G(HCP_A3,ND:VA;0)   298.15
 -6902.93+110.6866645*T-27.0858*T*LN(T)+0.556125E-3*T**2-2.6923E-6*T**3
+34887*T**(-1);   900.00 Y
-5484.083+83.2468915*T-22.7536*T*LN(T)-4.20402E-3*T**2-1.802E-6*T**3;  1128.00 Y
-224110.846+1672.625024*T-238.1828733*T*LN(T)+78.615997E-3*T**2
-6.048207E-6*T**3+38810350*T**(-1);  1799.00 Y
-24242.331+275.8413625*T-48.7854*T*LN(T);  1800.00 N !
$ -------------------------------------
 
$ Ni
$ -------------------------------------
PARAMETER G(FCC_A1,NI:VA;0)   298.15
-5179.159+117.854*T-22.096*T*LN(T)-4.8407E-3*T**2;  1728.00 Y
-27840.655+279.135*T-43.1*T*LN(T)+1127.54E28*T**(-9);  3000.00 N !
PARAMETER  TC(FCC_A1,NI:VA;0)   298.15   633.00;  3000.00 N !
PARAMETER  BM(FCC_A1,NI:VA;0)   298.15     0.52;  3000.00 N !
 
PARAMETER G(LIQUID,NI;0)   298.15
11235.527+108.457*T-22.096*T*LN(T)-4.8407E-3*T**2-382.318E-23*T**7;  1728.00 Y
-9549.775+268.598*T-43.1*T*LN(T);  3000.00 N !
 
PARAMETER G(BCC_A2,NI:VA;0)   298.15
3535.925+114.298*T-22.096*T*LN(T)-4.8407E-3*T**2;  1728.00 Y
-19125.571+275.579*T-43.1*T*LN(T)+1127.54E28*T**(-9);  3000.00 N !
PARAMETER  TC(BCC_A2,NI:VA;0)   298.15   575.00;  3000.00 N !
PARAMETER  BM(BCC_A2,NI:VA;0)   298.15     0.85;  3000.00 N !
 
PARAMETER G(HCP_A3,NI:VA;0)   298.15
-4133.159+119.109*T-22.096*T*LN(T)-4.8407E-3*T**2;  1728.00 Y
-26794.655+280.39*T-43.1*T*LN(T)+1127.54E28*T**(-9);  3000.00 N !
 
PARAMETER G(CUB_A13,NI:VA;0)   298.15
-3087.159+117.854*T-22.096*T*LN(T)-4.8407E-3*T**2;  1728.00 Y
-25748.655+279.135*T-43.1*T*LN(T)+1127.54E28*T**(-9);  3000.00 N !
 
PARAMETER G(CBCC_A12,NI:VA;0)   298.15
-1623.159+117.854*T-22.096*T*LN(T)-4.8407E-3*T**2;  1728.00 Y
-24284.655+279.135*T-43.1*T*LN(T)+1127.54E28*T**(-9);  3000.00 N !
$ -------------------------------------
 
$ Np
$ -------------------------------------
PARAMETER G(ORTHO_AC,NP;0)   298.15
241.888-57.531347*T+4.0543*T*LN(T)-41.27725E-3*T**2-402857*T**(-1);   553.00 Y
 -57015.112+664.27337*T-102.523*T*LN(T)+28.4592E-3*T**2-2.483917E-6*T**3
+4796910*T**(-1);  1799.00 Y
-12092.736+255.780866*T-45.3964*T*LN(T);  4000.00 N !
 
PARAMETER G(TETRAG_AD,NP;0)   298.15
 -10157.32+183.829213*T-34.11*T*LN(T)-16.1186E-3*T**2+4.98465E-6*T**3
+532825*T**(-1);   555.00 Y
-7873.688+207.01896*T-39.33*T*LN(T);   856.00 Y
 19027.98-46.64846*T-3.4265*T*LN(T)-19.21045E-3*T**2+1.52726E-6*T**3
-3564640*T**(-1);  1999.00 Y
-16070.82+256.707037*T-45.3964*T*LN(T);  4000.00 N !
 
PARAMETER G(BCC_A2,NP:VA;0)   298.15
 -3224.664+174.911817*T-35.177*T*LN(T)-2.51865E-3*T**2+0.514743E-6*T**3
+302225*T**(-1);   856.00 Y
-2366.486+180.807719*T-36.401*T*LN(T);   917.00 Y
 50882.281-297.324358*T+30.7734*T*LN(T)-34.3483E-3*T**2+2.707217E-6*T**3
-7500100*T**(-1);  1999.00 Y
-14879.686+254.773087*T-45.3964*T*LN(T);  4000.00 N !
 
PARAMETER G(LIQUID,NP;0)   298.15
 -4627.18+160.024959*T-31.229*T*LN(T)-16.3885E-3*T**2+2.941883E-6*T**3
+439915*T**(-1);   917.00 Y
-7415.255+247.671446*T-45.3964*T*LN(T);  4000.00 N !
$ -------------------------------------
 
$ O
$ -------------------------------------
$ DATA FOR 1/2O2<GAS>
$ Changed for version 3.00: addition of significant figures
FUNCTION GHSEROO   298.15
 -3480.87-25.503038*T-11.1355*T*LN(T)-5.098875E-3*T**2+0.661845833E-6*T**3
-38365*T**(-1);  1000.00 Y
 -6568.763+12.659879*T-16.8138*T*LN(T)-0.5957975E-3*T**2+0.006781E-6*T**3
+262905*T**(-1);  3300.00 Y
 -13986.728+31.259624*T-18.9536*T*LN(T)-0.425243E-3*T**2+0.010721E-6*T**3
+4383200*T**(-1);  6000.00 N !

PARAMETER G(GAS,O2;0) 298.15 2*GHSEROO; 6000 N !

$ Changed for version 3.00: addition of significant figures
PARAMETER G(LIQUID,O;0)   298.15
 -6129.77+5.936962*T-11.1355*T*LN(T)-5.098875E-3*T**2+0.661845833E-6*T**3
-38365*T**(-1);  1000.00 Y
 -9217.663+44.099879*T-16.8138*T*LN(T)-0.5957975E-3*T**2+0.006781E-6*T**3
+262905*T**(-1);  3300.00 Y
 -16635.628+62.699624*T-18.9536*T*LN(T)-0.425243E-3*T**2+0.010721E-6*T**3
+4383200*T**(-1);  6000.00 N !

$ Changed for version 3.00: addition of significant figures
PARAMETER G(BCC_A2,O:VA;0)   298.15
 26519.13-25.503038*T-11.1355*T*LN(T)-5.098875E-3*T**2+0.661845833E-6*T**3
-38365*T**(-1);  1000.00 Y
 23431.237+12.659879*T-16.8138*T*LN(T)-0.5957975E-3*T**2+0.006781E-6*T**3
+262905*T**(-1);  3300.00 Y
 16013.272+31.259624*T-18.9536*T*LN(T)-0.425243E-3*T**2+0.010721E-6*T**3
+4383200*T**(-1);  6000.00 N !

$ Changed for version 3.00: addition of significant figures
PARAMETER G(FCC_A1,O:VA;0)   298.15
 26519.13-25.503038*T-11.1355*T*LN(T)-5.098875E-3*T**2+0.661845833E-6*T**3
-38365*T**(-1);  1000.00 Y
 23431.237+12.659879*T-16.8138*T*LN(T)-0.5957975E-3*T**2+0.006781E-6*T**3
+262905*T**(-1);  3300.00 Y
 16013.272+31.259624*T-18.9536*T*LN(T)-0.425243E-3*T**2+0.010721E-6*T**3
+4383200*T**(-1);  6000.00 N !
$ -------------------------------------
 
$ Os
$ -------------------------------------
PARAMETER G(HCP_A3,OS:VA;0)   298.15
-7196.978+126.369531*T-23.5710242*T*LN(T)-1.90427E-3*T**2;  3306.00 Y
 644910.07-1935.213696*T+224.9980343*T*LN(T)-42.489827E-3*T**2+1.173861E-6*T**3
-312569031*T**(-1);  5500.00 N !
 
PARAMETER G(LIQUID,OS;0)   298.15
29263.192+117.895788*T-23.5710242*T*LN(T)-1.90427E-3*T**2;  1000.00 Y
 68715.318-198.324341*T+19.9382156*T*LN(T)-20.464464E-3*T**2+1.014279E-6*T**3
-6237261*T**(-1);  3306.00 Y
-15903.192+336.874526*T-50*T*LN(T);  5500.00 N !
 
PARAMETER G(FCC_A1,OS:VA;0)   298.15
5803.022+123.869531*T-23.5710242*T*LN(T)-1.90427E-3*T**2;  3306.00 Y
 657910.07-1937.713696*T+224.9980343*T*LN(T)-42.489827E-3*T**2+1.173861E-6*T**3
-312569031*T**(-1);  5500.00 N !
 
$ BCC parameter changed 22/5/2000 to make mpt of bcc about 2000 K
$ PARAMETER G(BCC_A2,OS:VA;0) 298.15 GHSEROS+27500-4.4*T; 5500 N !
PARAMETER G(BCC_A2,OS:VA;0) 298.15
 20303.022+121.969531*T-23.5710242*T*LN(T)-1.90427E-3*T**2;  3306.00 Y
  672410.07-1939.613696*T+224.9980343*T*LN(T)-42.489827E-3*T**2+1.173861E-6*T**3
 -312569031*T**(-1);  5500.00 N !

$ -------------------------------------
 
$ P
$ -------------------------------------
PARAMETER G(WHITE_P,P;0)   250.00
 -43821.799+1026.693886*T-178.426*T*LN(T)+290.708E-3*T**2-104.022667E-6*T**3
+1632695*T**(-1);   317.30 Y
 -9587.448+152.341487*T-28.7335301*T*LN(T)+1.715669E-3*T**2-0.22829E-6*T**3
+172966*T**(-1);  1000.00 Y
-8093.075+135.876831*T-26.326*T*LN(T);  3000.00 N !
 
PARAMETER G(LIQUID,P;0)   250.00
 -26316.111+434.930931*T-70.7440584*T*LN(T)-2.898936E-3*T**2+39.049371E-6*T**3
+1141147*T**(-1);   317.30 Y
-7232.449+133.291873*T-26.326*T*LN(T);  3000.00 N !
 
PARAMETER G(RED_P,P;0)   250.00
 -25976.559+148.672002*T-25.55*T*LN(T)+3.4121E-3*T**2-2.418867E-6*T**3
+160095*T**(-1);   500.00 Y
 -21723.721+77.671737*T-14.368*T*LN(T)-9.57685E-3*T**2+0.393917E-6*T**3
-141375*T**(-1);   852.35 Y
 -119408.413+1026.02962*T-149.4495562*T*LN(T)+67.272364E-3*T**2
-6.651929E-6*T**3+12495943*T**(-1);  1500.00 Y
-24524.119+153.839181*T-26.326*T*LN(T);  3000.00 N !
 
PARAMETER G(BCC_A2,P:VA;0)   250.00
 18792.241+135.412002*T-25.55*T*LN(T)+3.4121E-3*T**2-2.418867E-6*T**3
+160095*T**(-1);   500.00 Y
 23045.079+64.411737*T-14.368*T*LN(T)-9.57685E-3*T**2+0.393917E-6*T**3
-141375*T**(-1);   852.35 Y
 -74639.613+1012.76962*T-149.4495562*T*LN(T)+67.272364E-3*T**2
-6.651929E-6*T**3+12495943*T**(-1);  1500.00 Y
20244.681+140.579181*T-26.326*T*LN(T);  3000.00 N !
 
PARAMETER G(FCC_A1,P:VA;0)   250.00
 10842.441+135.534002*T-25.55*T*LN(T)+3.4121E-3*T**2-2.418867E-6*T**3
+160095*T**(-1);   500.00 Y
 15095.279+64.533737*T-14.368*T*LN(T)-9.57685E-3*T**2+0.393917E-6*T**3
-141375*T**(-1);   852.35 Y
 -82589.413+1012.89162*T-149.4495562*T*LN(T)+67.272364E-3*T**2
-6.651929E-6*T**3+12495943*T**(-1);  1500.00 Y
12294.881+140.701181*T-26.326*T*LN(T);  3000.00 N !

PARAMETER G(RHOMBOHEDRAL_A7,P;0) 250.00
 -44009.799+1026.819156*T-178.426*T*LN(T)+290.708E-3*T**2-104.022667E-6*T**3
+1632695*T**(-1);   317.30 Y
 -9775.448+152.466757*T-28.7335301*T*LN(T)+1.715669E-3*T**2-0.22829E-6*T**3
+172966*T**(-1);  1000.00 Y
-8281.075+136.002101*T-26.326*T*LN(T);  3000.00 N !

$ -------------------------------------
 
$ Pa
$ -------------------------------------
PARAMETER G(BCT_AA,PA;0)   298.15
-7681.561+111.973215*T-23.9116*T*LN(T)-6.21325E-3*T**2;  1443.00 Y
 27955.763-177.320253*T+16.305*T*LN(T)-26.3416E-3*T**2+1.884933E-6*T**3
-5908900*T**(-1);  2176.00 Y
-29949.683+288.308639*T-47.2792*T*LN(T);  4000.00 N !
 
PARAMETER G(BCC_A2,PA:VA;0)   298.15
 781.847+71.957409*T-18.203*T*LN(T)-13.22095E-3*T**2+1.337387E-6*T**3
-101600*T**(-1);  1443.00 Y
-10955.948+220.478519*T-39.748*T*LN(T);  1845.00 Y
 284495.194-1397.150521*T+171.108*T*LN(T)-63.7105E-3*T**2+3.343867E-6*T**3
-74992000*T**(-1);  2710.00 Y
-27885.171+286.096187*T-47.2792*T*LN(T);  4000.00 N !
 
PARAMETER G(LIQUID,PA;0)   298.15
8499.539+102.429215*T-23.9116*T*LN(T)-6.21325E-3*T**2;  1088.00 Y
 48013.96-278.789916*T+30.336*T*LN(T)-37.2478E-3*T**2+3.075017E-6*T**3
-5064250*T**(-1);  1845.00 Y
-12508.174+277.955437*T-47.2792*T*LN(T);  4000.00 N !
$ -------------------------------------
 
$ Pb
$ -------------------------------------
PARAMETER G(FCC_A1,PB:VA;0)   298.15
-7650.085+101.700244*T-24.5242231*T*LN(T)-3.65895E-3*T**2-0.24395E-6*T**3;
  600.61 Y
-10531.095+154.243182*T-32.4913959*T*LN(T)+1.54613E-3*T**2+805.448E23*T**(-9);
 1200.00 Y
 4157.616+53.139072*T-18.9640637*T*LN(T)-2.882943E-3*T**2+0.098144E-6*T**3
-2696755*T**(-1)+805.448E23*T**(-9);  2100.00 N !
 
PARAMETER G(LIQUID,PB;0)   298.15
 -2977.961+93.949561*T-24.5242231*T*LN(T)-3.65895E-3*T**2-0.24395E-6*T**3
-60.19E-20*T**7;   600.61 Y
-5677.958+146.176046*T-32.4913959*T*LN(T)+1.54613E-3*T**2;  1200.00 Y
 9010.753+45.071937*T-18.9640637*T*LN(T)-2.882943E-3*T**2+0.098144E-6*T**3
-2696755*T**(-1);  2100.00 N !
 
PARAMETER G(BCT_A5,PB;0)   298.15
-7161.085+105.220244*T-24.5242231*T*LN(T)-3.65895E-3*T**2-0.24395E-6*T**3;
  600.61 Y
-10042.095+157.763182*T-32.4913959*T*LN(T)+1.54613E-3*T**2+805.448E23*T**(-9);
 1200.00 Y
 4646.616+56.659072*T-18.9640637*T*LN(T)-2.882943E-3*T**2+0.098144E-6*T**3
-2696755*T**(-1)+805.448E23*T**(-9);  2100.00 N !
 
PARAMETER G(HCP_A3,PB:VA;0)   298.15
-7350.085+102.700244*T-24.5242231*T*LN(T)-3.65895E-3*T**2-0.24395E-6*T**3;
  600.61 Y
-10231.095+155.243182*T-32.4913959*T*LN(T)+1.54613E-3*T**2+805.448E23*T**(-9);
 1200.00 Y
 4457.616+54.139072*T-18.9640637*T*LN(T)-2.882943E-3*T**2+0.098144E-6*T**3
-2696755*T**(-1)+805.448E23*T**(-9);  2100.00 N !
 
PARAMETER G(BCC_A2,PB:VA;0)   298.15
-5250.085+100.600244*T-24.5242231*T*LN(T)-3.65895E-3*T**2-0.24395E-6*T**3;
  600.61 Y
-8131.095+153.143182*T-32.4913959*T*LN(T)+1.54613E-3*T**2+805.448E23*T**(-9);
 1200.00 Y
 6557.616+52.039072*T-18.9640637*T*LN(T)-2.882943E-3*T**2+0.098144E-6*T**3
-2696755*T**(-1)+805.448E23*T**(-9);  2100.00 N !
 
$ Data from Boa and Ansara; Thermochimica Acta 1998, 314, 79-86
PARAMETER G(TET_ALPHA1,PB;0)   298.15
 -5746.785+99.640044*T-24.5242231*T*LN(T)-3.65895E-3*T**2-0.24395E-6*T**3;
  600.61 Y
 -8627.795+152.182982*T-32.4913959*T*LN(T)+1.54613E-3*T**2+805.448E23*T**(-9);
 1200.00 Y
  6060.916+51.078872*T-18.9640637*T*LN(T)-2.882943E-3*T**2+0.098144E-6*T**3
 -2696755*T**(-1)+805.448E23*T**(-9);  2100.00 N !

$ Data from Boa and Ansara; Thermochimica Acta 1998, 314, 79-86
PARAMETER G(RHOMBOHEDRAL_A7,PB;0)   298.15
