Repository: vijindal/expcvm10

# expCVM10 — Thermodynamic Phase-Equilibrium Software

## Project scope

This is an **independent** thermodynamic software project. It is not derived
from, and must not be referenced against or mixed with, CEworkbench or any
other external codebase.

## Long-term vision

A production-grade CALPHAD-style engine, broadly comparable in capability
and philosophy to **pycalphad** / **OpenCalphad**: reads TDB databases,
evaluates Gibbs-energy models for arbitrary phases, computes multicomponent
multiphase equilibria, traces phase diagrams, and supports parameter
assessment against experimental data.

Phase-diagram tracing is the current top priority — see
[docs/roadmap_phase_diagrams.md](docs/roadmap_phase_diagrams.md) and
[docs/phase_diagram_engine_flowchart.md](docs/phase_diagram_engine_flowchart.md)
for the target diagram types, the unified engine design, and current
progress.

### Design principle: the equilibrium kernel is central

The equilibrium engine (`calc/equil/`) depends only on the model-agnostic
`GibbsEnergyModel` contract and never contains model-specific logic (CEF
sublattices, RK polynomial order, CVM cluster variables). This is what lets
new models, and new equilibrium algorithms, be added without rewriting the
rest of the system.

## Structure

Three core layers — UI, Thermodynamic System, Calculation — following the
PANDAT/Sundman separation of a **static** system from a **dynamic**
calculation. A fourth package, `session/`, holds a UI-agnostic coordinator
(`CalculationSession`) every UI goes through in both directions.

| Package     | Layer                    | Responsibility |
|-------------|--------------------------|----------------|
| `ui/`       | UI                       | Entry points (`ui/gui`, `ui/cli`, `ui/api`), request/result DTOs. Never touches solvers or models directly. |
| `system/`   | Thermodynamic System     | `system/database` (TDB parsing), `system/model` (RK / CEF / CVM / unary Gibbs models), `ThermodynamicSystem` (built once, immutable). Static. |
| `calc/`     | Calculation              | `calc/equil` (single-point equilibrium, Sundman Algorithm A), `calc/diagram` (phase-diagram tracing, Algorithms B/C1/C2/D). Dynamic. |
| `session/`  | Coordinator (UI-agnostic) | `CalculationSession` — single point of contact between any UI and the System + Calculation layers. |
| `system/ports/` | Shared contracts     | `DatabasePort`, `LoggingPort`, etc. |
| `util/`     | Shared utilities         | Matrix/JAMA math, formatting, IO. |
| `legacy/`   | Quarantined              | Old Levenberg-Marquardt assessment engine, reached only via `LegacyFitPort`. |

### Boundary rules

- `ui/` may import `system/ports`, `util`, `session`, `calc/diagram` DTOs — **not** solvers or models directly.
- `system/` may import `system/ports`, `util` — **not** `calc/` or `ui/`.
- `calc/` may import `system/model` (via `GibbsEnergyModel`), `system/ports`, `util` — **not** `system/database` or `ui/`.
- `session/` sits above `system/` and `calc/`, below `ui/`.
- `util/` and `system/ports/` import only the JDK.
- `legacy/` is reachable only through a port in `system/ports/`.

### Static vs. dynamic

The System Layer (phase models, parameters, database-derived structure) is
built once and unchanged during a calculation; the Calculation Layer (phase
amounts, compositions, chemical potentials, solver iterations) changes every
iteration.

### Core data flow

UI → problem object → System Layer builds `GibbsEnergyModel`s once →
Calculation Layer's solver iterates, querying the System Layer for
`G, ∂G/∂y, ∂²G/∂y²` each step → converged result flows back through
`CalculationSession` to the UI. See
[docs/dataflow_target.png](docs/dataflow_target.png) for the diagram.

## Entry points

| Command | Launches |
|---------|----------|
| `java ui.Main` / `java ui.Main --cli` | CLI (`ui.cli.CliApp`) |
| `java ui.Main --gui` | Swing GUI (`ui.gui.GuiApp`) |
| `java ui.api.ApiMain [port]` | REST/JSON API on `com.sun.net.httpserver` (default 8080) |

All three route calculations through `session.CalculationSession`.

## Running the CLI

Every calculation/browse command is a thin wrapper around one
`CalculationSession` method — the same session the GUI and REST API use.

**For interactive use (no-args menu, or a command with `-i` / no flags),
run the built jar directly, not `./gradlew run`** — Gradle's own progress
UI redraws over the child process's stdout while it's blocked on a prompt;
the jar has no such layer in the way:

```
./gradlew build          # once, or after code changes
java -jar dist/expcvm10.jar
java -jar dist/expcvm10.jar equilibrium -i
```

**For quick one-off commands with all flags supplied**, `./gradlew run` is
fine and doesn't require a rebuild after each source change:

```
./gradlew run --args="<command> [options]"
```

PowerShell: use `.\gradlew.bat` instead of `./gradlew`, and don't redirect
stderr with `2>&1` (PS 5.1 misreports exit status on Gradle's own log
output) — check `$LASTEXITCODE` instead.

File: data/Cr-Fe-Mo.TDB

$ Database file written 2020- 4-16
$ From database: USER                    
 ELEMENT /-   ELECTRON_GAS              0.0000E+00  0.0000E+00  0.0000E+00!
 ELEMENT VA   VACUUM                    0.0000E+00  0.0000E+00  0.0000E+00!
 ELEMENT CR   A2                        5.1996E+01  4.0500E+03  2.3560E+01!
 ELEMENT FE   A2                        5.5847E+01  4.4890E+03  2.7280E+01!
 ELEMENT MO   A2                        9.5940E+01  4.5890E+03  2.8560E+01!
 
 
 FUNCTION GA2VA     298.15 +30*T; 6000 N !
 FUNCTION GLIQCR    298.15 +GHSERCR#+24339.955-11.420225*T+2.37615E-21*T**7;
     2180 Y
      -16459.984+335.616316*T-50*T*LN(T); 6000 N !
 FUNCTION GFCCCR    298.15 +GHSERCR#+7284+.163*T; 6000 N !
 FUNCTION GHSERCR   298.15 -8856.94+157.48*T-26.908*T*LN(T)+.00189435*T**2
     -1.47721E-06*T**3+139250*T**(-1); 2180 Y
      -34869.344+344.18*T-50*T*LN(T)-2.88526E+32*T**(-9); 6000 N !
 FUNCTION GHCPCR    298.15 +GHSERCR#+4438; 6000 N !
 FUNCTION GSIGMACR  298.15 +13200+GHSERCR#; 6000 N !
 FUNCTION GLIQFE    298.15 +12040.17-6.55843*T-3.6751551E-21*T**7+GHSERFE#;
     1811 Y
      -10839.7+291.302*T-46*T*LN(T); 6000 N !
 FUNCTION GFCCFE    298.15 -1462.4+8.282*T-1.15*T*LN(T)+6.4E-04*T**2
     +GHSERFE#; 1811 Y
      -27097.396+300.25256*T-46*T*LN(T)+2.78854E+31*T**(-9); 6000 N !
 FUNCTION GHSERFE   298.15 +1225.7+124.134*T-23.5143*T*LN(T)-.00439752*T**2
     -5.8927E-08*T**3+77359*T**(-1); 1811 Y
      -25383.581+299.31255*T-46*T*LN(T)+2.29603E+31*T**(-9); 6000 N !
 FUNCTION G8CFEVA   298.15 +28125-5.625*T; 6000 N !
 FUNCTION G6OFEVA   298.15 -12500+2.5*T; 6000 N !
 FUNCTION GHCPFE    298.15 -2480.08+136.725*T-24.6643*T*LN(T)-.00375752*T**2
     -5.8927E-08*T**3+77359*T**(-1); 1811 Y
      -29340.776+304.561559*T-46*T*LN(T)+2.78854E+31*T**(-9); 6000 N !
 FUNCTION GSIGMAFE  298.15 +17600+GHSERFE#; 6000 N !
 FUNCTION GLIQMO    295.15 +41831.347-14.694912*T+4.24519E-22*T**7+GHSERMO#;
     2896 Y
      +34095.373-11.890046*T+4.849315E+33*T**(-9)+GHSERMO#; 6000 N !
 FUNCTION GFCCMO    298.15 +15200+.63*T+GHSERMO#; 6000 N !
 FUNCTION GHSERMO   298.15 -7746.302+131.9197*T-23.56414*T*LN(T)
     -.003443396*T**2+5.66283E-07*T**3+65812*T**(-1)-1.30927E-10*T**4; 2896 Y
      -30556.41+283.559746*T-42.63829*T*LN(T)-4.849315E+33*T**(-9); 6000 N !
 FUNCTION A2NIVA    298.15 +10000-T-.2*R#*T; 6000 N !
 FUNCTION LA2NIVA   298.15 +150000; 6000 N !
 FUNCTION GHCPMO    298.15 +11550+GHSERMO#; 6000 N !
 FUNCTION GMU4MO    298.15 +30380+GHSERMO#; 6000 N !
 FUNCTION G8CCRFE   298.15 +1537.5-.93625*T; 6000 N !
 FUNCTION G6OCRFE   298.15 +2050-1.24833*T; 6000 N !
 FUNCTION SCR       298.15 -700; 6000 N !
 FUNCTION SFE       298.15 -800-1.8*T; 6000 N !
 FUNCTION G8CCRMO   298.15 +1805.625-.49763*T; 6000 N !
 FUNCTION G6OCRMO   298.15 +2407.5-.6635*T; 6000 N !
 FUNCTION GMU4CR    298.15 +22400+1.2923*T+GHSERCR#; 6000 N !
 FUNCTION GSIGMAMO  298.15 +18400+GHSERMO#; 6000 N !
 FUNCTION G8CFEMO   298.15 +2428.063-.59619*T; 6000 N !
 FUNCTION G6OFEMO   298.15 +3237.417-.79492*T; 6000 N !
 FUNCTION R3FEMO1   298.15 -168700+115*T; 6000 N !
 FUNCTION R3FEMO2   298.15 +9800; 6000 N !
 FUNCTION GMU4FE    298.15 +6100+1.2923*T+GFCCFE#; 6000 N !
 FUNCTION GC14CR    298.15 +28630+GHSERCR; ,, N !
 FUNCTION GC14FE    298.15 +14710+GHSERFE; ,, N !
 FUNCTION GC14MO    298.15 +36500+GHSERMO; ,, N !
 FUNCTION GCHICR    298.15 +22100+GHSERCR; ,, N !
 FUNCTION GCHIFE    298.15 +14000+GHSERFE; ,, N !
 FUNCTION GCHIMO    298.15 +28000+GHSERMO; ,, N !

 TYPE_DEFINITION % SEQ *!
 DEFINE_SYSTEM_DEFAULT ELEMENT 2 !
 DEFAULT_COMMAND DEF_SYS_ELEMENT VA /- !


 PHASE LIQUID:L %  1  1.0  !
    CONSTITUENT LIQUID:L :CR,FE,MO :  !

   PARAMETER G(LIQUID,CR;0)               298.15 +GLIQCR#; 6000 N REF1 !
   PARAMETER G(LIQUID,FE;0)               298.15 +GLIQFE#; 6000 N REF1 !
   PARAMETER G(LIQUID,MO;0)               298.15 +GLIQMO#; 6000 N REF1 !
   PARAMETER G(LIQUID,CR,FE;0)            298.15 -5.257*T; 6000 N REF2 !
   PARAMETER G(LIQUID,CR,FE;1)            298.15 -5419.8; 6000 N REF2 !
   PARAMETER G(LIQUID,CR,MO;0)            298.15 +15810-6.714*T; 6000 N REF3 !
   PARAMETER G(LIQUID,CR,MO;1)            298.15 -6220; 6000 N REF3 !
   PARAMETER G(LIQUID,FE,MO;0)            298.15 -11712+2.917*T; 6000 N REF4 !


 TYPE_DEFINITION & GES A_P_D A1 MAGNETIC  -3.0    2.80000E-01 !
 PHASE A1  %&  2 1   1 !
    CONSTITUENT A1  :CR,FE,MO : VA% :  !

   PARAMETER G(A1,CR:VA;0)                298.15 +GFCCCR#; 6000 N REF1 !
   PARAMETER TC(A1,CR:VA;0)               298.15 -1109; 6000 N REF1 !
   PARAMETER BMAGN(A1,CR:VA;0)            298.15 -2.46; 6000 N REF1 !
   PARAMETER G(A1,FE:VA;0)                298.15 +GFCCFE#; 6000 N REF1 !
   PARAMETER TC(A1,FE:VA;0)               298.15 -201; 6000 N REF1 !
   PARAMETER BMAGN(A1,FE:VA;0)            298.15 -2.1; 6000 N REF1 !
   PARAMETER G(A1,MO:VA;0)                298.15 +GFCCMO#; 6000 N REF1 !
   PARAMETER G(A1,CR,FE:VA;0)             298.15 +28767-21*T; 6000 N REF2 !
   PARAMETER G(A1,CR,FE:VA;1)             298.15 +33057-20.7*T; 6000 N REF2 !
   PARAMETER G(A1,CR,MO:VA;0)             298.15 +28890-7.962*T; 6000 N REF5 !
   PARAMETER G(A1,CR,MO:VA;1)             298.15 +5974-2.428*T; 6000 N REF5 !
   PARAMETER G(A1,FE,MO:VA;0)             298.15 +20978-11.843*T; 6000 N
  REF4 !
   PARAMETER TC(A1,FE,MO:VA;0)            298.15 -201; 6000 N REF4 !
   PARAMETER BMAGN(A1,FE,MO:VA;0)         298.15 -2.1; 6000 N REF4 !


 TYPE_DEFINITION ' GES A_P_D A2 MAGNETIC  -1.0    4.00000E-01 !
 PHASE A2  %'  2 1   3 !
    CONSTITUENT A2  :CR%,FE,MO%,VA : VA% :  !

   PARAMETER G(A2,CR:VA;0)                298.15 +GHSERCR#; 6000 N REF1 !
   PARAMETER TC(A2,CR:VA;0)               298.15 -311.5; 6000 N REF1 !
   PARAMETER BMAGN(A2,CR:VA;0)            298.15 -.008; 6000 N REF1 !
   PARAMETER G(A2,FE:VA;0)                298.15 +GHSERFE#; 6000 N REF1 !
   PARAMETER TC(A2,FE:VA;0)               298.15 +1043; 6000 N REF1 !
   PARAMETER BMAGN(A2,FE:VA;0)            298.15 +2.22; 6000 N REF1 !
   PARAMETER G(A2,MO:VA;0)                298.15 +GHSERMO#; 6000 N REF1 !

   PARAMETER G(A2,VA:VA;0)                298.15 +GA2VA#; 6000 N REF13 !
   PARAMETER G(A2,CR,VA:VA;0)             298.15 +100000-GA2VA#; 6000 N TW !

   PARAMETER G(A2,CR,FE:VA;0)             298.15 +8*G8CCRFE#+6*G6OCRFE#;
  6000 N REF2 !
   PARAMETER G(A2,CR,FE:VA;1)             298.15 +500-1.5*T; 6000 N REF2 !
   PARAMETER G(A2,CR,FE:VA;2)             298.15 -14000+9.15*T; 6000 N REF2 !
   PARAMETER TC(A2,CR,FE:VA;0)            298.15 +932.5; 6000 N REF2 !
   PARAMETER TC(A2,CR,FE:VA;1)            298.15 -548.2; 6000 N REF2 !
   PARAMETER BMAGN(A2,CR,FE:VA;0)         298.15 +2.15; 6000 N REF2 !
   PARAMETER G(A2,CR,FE,MO:VA;0)          298.15 -83650+50*T; 6000 N TW !
   PARAMETER G(A2,CR,MO:VA;0)             298.15 +8*G8CCRMO#+6*G6OCRMO#;
  6000 N REF3 !
   PARAMETER G(A2,CR,MO:VA;1)             298.15 +5974-2.428*T; 6000 N REF3 !

   PARAMETER G(A2,FE,VA:VA;0)             298.15 +8*G8CFEVA#+6*G6OFEVA#;
  6000 N REF10 !

   PARAMETER G(A2,FE,MO:VA;0)             298.15 +8*G8CFEMO#+6*G6OFEMO#;
  6000 N REF4 !
   PARAMETER G(A2,FE,MO:VA;1)             298.15 -8988; 6000 N REF4 !
   PARAMETER TC(A2,FE,MO:VA;0)            298.15 +334; 6000 N REF4 !
   PARAMETER TC(A2,FE,MO:VA;1)            298.15 +531; 6000 N REF4 !
   PARAMETER G(A2,MO,VA:VA;0)             298.15 +A2NIVA#+LA2NIVA#; 6000 N
  REF6 !


 TYPE_DEFINITION ( GES A_P_D A3 MAGNETIC  -3.0    2.80000E-01 !
 PHASE A3  %(  2 1   .5 !
    CONSTITUENT A3  :CR,FE,MO : VA% :  !

   PARAMETER G(A3,CR:VA;0)                298.15 +GHCPCR#; 6000 N REF1 !
   PARAMETER TC(A3,CR:VA;0)               298.15 -1109; 6000 N REF1 !
   PARAMETER BMAGN(A3,CR:VA;0)            298.15 -2.46; 6000 N REF1 !
   PARAMETER G(A3,FE:VA;0)                298.15 +GHCPFE#; 6000 N REF1 !
   PARAMETER G(A3,MO:VA;0)                298.15 +GHCPMO#; 6000 N REF1 !
   PARAMETER G(A3,CR,FE:VA;0)             298.15 +10833-7.477*T; 6000 N
  REF2 !



$ THIS PHASE HAS A DISORDERED CONTRIBUTION FROM A2                      
 TYPE_DEFINITION ) GES AMEND_PHASE_DESCRIPTION BCC2 DIS_PART A2,,,!
 TYPE_DEFINITION * GES A_P_D BCC2 MAGNETIC  -1.0    4.00000E-01 !
 PHASE BCC2  %)*  3 .5   .5   3 !
    CONSTITUENT BCC2  :CR%,FE,MO,VA : CR,FE,MO,VA : VA :  !

   PARAMETER G(BCC2,CR:CR:VA;0)           298.15 +0.0; 3000 N TW !
   PARAMETER G(BCC2,FE:CR:VA;0)           298.15 +0.0; 6000 N REF2 !
   PARAMETER G(BCC2,MO:CR:VA;0)           298.15 +2*G8CCRMO#-1.5*G6OCRMO#;
  6000 N REF3 !
   PARAMETER G(BCC2,CR:FE:VA;0)           298.15 +0.0; 6000 N REF2 !
   PARAMETER G(BCC2,FE:FE:VA;0)           298.15 +0.0; 6000 N !
   PARAMETER G(BCC2,MO:FE:VA;0)           298.15 +2*G8CFEMO#-1.5*G6OFEMO#;
  6000 N REF4 !
   PARAMETER G(BCC2,VA:FE:VA;0)           298.15 +2*G8CFEVA#-1.5*G6OFEVA#;
  6000 N !
   PARAMETER G(BCC2,CR:MO:VA;0)           298.15 +2*G8CCRMO#-1.5*G6OCRMO#;
  6000 N REF3 !
   PARAMETER G(BCC2,FE:MO:VA;0)           298.15 +2*G8CFEMO#-1.5*G6OFEMO#;
  6000 N REF4 !
   PARAMETER G(BCC2,VA:MO:VA;0)           298.15 +.5*A2NIVA#-.5*LA2NIVA#;
  6000 N REF6 !
   PARAMETER G(BCC2,FE:VA:VA;0)           298.15 +2*G8CFEVA#-1.5*G6OFEVA#;
  6000 N !
   PARAMETER G(BCC2,MO:VA:VA;0)           298.15 +.5*A2NIVA#-.5*LA2NIVA#;
  6000 N REF6 !

 PHASE C14  %  2 1   2 !
    CONSTITUENT C14  :CR,FE,MO% : CR%,FE,MO :  !

   PARAMETER G(C14,CR:CR;0)               298.15 +3*GC14CR#; 6000 N REF11 !
   PARAMETER G(C14,FE:CR;0)               298.15 +28917.69+GHSERFE#
  +2*GHSERCR#; 6000 N AFLOW !
   PARAMETER G(C14,MO:CR;0)               298.15 -50000+GC14MO#+2*GC14CR#;
  6000 N TW !
   PARAMETER G(C14,CR:FE;0)               298.15 +14902.84+GHSERCR#
  +2*GHSERFE#; 6000 N AFLOW !
   PARAMETER G(C14,FE:FE;0)               298.15 +3*GC14FE#; 6000 N REF2 !
   PARAMETER G(C14,MO:FE;0)               298.15 -20443+7.289*T+2*GHSERFE#
  +GHSERMO#; 6000 N REF4 !
   PARAMETER G(C14,CR:MO;0)               298.15 -50000+GC14CR#+2*GC14MO#;
  6000 N TW !
   PARAMETER G(C14,FE:MO;0)               298.15 +50443-7.289*T+GHSERFE#
  +2*GHSERMO#; 6000 N REF4 !
   PARAMETER G(C14,MO:MO;0)               298.15 +3*GC14MO#; 6000 N REF9 !
   PARAMETER G(C14,MO:CR,FE;0)            298.15 -140000+50*T; 6000 N TW !
   PARAMETER G(C14,FE,MO:FE;0)            298.15 +70000; 6000 N REF4 !
   PARAMETER G(C14,MO:FE,MO;0)            298.15 +59450; 6000 N REF4 !


 PHASE CHI  %  3 24   10   24 !
    CONSTITUENT CHI  :CR,FE : CR,FE,MO : CR,FE,MO :  !

   PARAMETER G(CHI,CR:CR:CR;0)            298.15 +109000+123*T+48*GFCCCR#
  +10*GHSERCR#; 6000 N REF12 !
   PARAMETER G(CHI,FE:CR:CR;0)            298.15 +18300-100*T+24*GFCCFE#
  +10*GHSERCR#+24*GFCCCR#; 6000 N REF2 !
   PARAMETER G(CHI,CR:MO:CR;0)            298.15 -300000+48*GCHICR#
  +10*GCHIMO#; 6000 N REF9 !
   PARAMETER G(CHI,FE:MO:CR;0)            298.15 -440386-488*T+24*GFCCCR#
  +24*GFCCMO#+10*GHSERMO#; 6000 N TW !
   PARAMETER G(CHI,CR:CR:FE;0)            298.15 +500000+24*GFCCFE#
  +10*GHSERCR#+24*GFCCCR#; 6000 N REF2 !
   PARAMETER G(CHI,FE:CR:FE;0)            298.15 +57300-100*T+48*GFCCFE#
  +10*GHSERCR#; 6000 N REF2 !
   PARAMETER G(CHI,FE:FE:FE;0)            298.15 +58*GCHIFE#; 6000 N REF9 !
   PARAMETER G(CHI,FE:MO:FE;0)            298.15 +108450-150*T+48*GFCCFE#
  +10*GHSERMO#; 6000 N REF8 !
   PARAMETER G(CHI,CR:CR:MO;0)            298.15 -300000+34*GCHICR#
  +24*GCHIMO#; 6000 N REF9 !
   PARAMETER G(CHI,FE:CR:MO;0)            298.15 +24*GFCCFE#+24*GFCCMO#
  +10*GHSERCR#; 6000 N REF8 !
   PARAMETER G(CHI,CR:MO:MO;0)            298.15 -300000+24*GCHICR#
  +34*GCHIMO#; 6000 N REF9 !
   PARAMETER G(CHI,FE:MO:MO;0)            298.15 +57300-100*T+24*GFCCFE#
  +24*GFCCMO#+10*GHSERMO#; 6000 N REF8 !


 PHASE MU4  %  4 4   2   1   6 !
    CONSTITUENT MU4  :MO% : CR%,FE%,MO : CR%,FE%,MO : CR,FE,MO :  !

   PARAMETER G(MU4,MO:CR:CR:CR;0)         298.15 -300000+4*GMU4MO#+9*GMU4CR#;
   6000 N TW !
   PARAMETER G(MU4,MO:FE:CR:CR;0)         298.15 +2*GMU4FE#+4*GMU4MO#
  +7*GMU4CR#; 6000 N TW !
   PARAMETER G(MU4,MO:MO:CR:CR;0)         298.15 -220000+6*GMU4MO#+7*GMU4CR#;
   6000 N TW !
   PARAMETER G(MU4,MO:CR:FE:CR;0)         298.15 +143040-128.47*T+GHSERFE#
  +4*GHSERMO#+8*GHSERCR#; 6000 N TW !
   PARAMETER G(MU4,MO:FE:FE:CR;0)         298.15 +3*GMU4FE#+4*GMU4MO#
  +6*GMU4CR#; 6000 N TW !
   PARAMETER G(MU4,MO:MO:FE:CR;0)         298.15 +156955+34*T+GHSERFE#
  +6*GHSERMO#+6*GHSERCR#; 6000 N TW !
   PARAMETER G(MU4,MO:CR:MO:CR;0)         298.15 -150000+5*GMU4MO#+8*GMU4CR#;
   6000 N TW !
   PARAMETER G(MU4,MO:FE:MO:CR;0)         298.15 +2*GMU4FE#+5*GMU4MO#
  +6*GMU4CR#; 6000 N TW !
   PARAMETER G(MU4,MO:MO:MO:CR;0)         298.15 -300000+7*GMU4MO#+6*GMU4CR#;
   6000 N TW !
   PARAMETER G(MU4,MO:CR:CR:FE;0)         298.15 +6*GMU4FE#+4*GMU4MO#
  +3*GMU4CR#; 6000 N TW !
   PARAMETER G(MU4,MO:FE:CR:FE;0)         298.15 +8*GMU4FE#+4*GMU4MO#
  +GMU4CR#; 6000 N TW !
   PARAMETER G(MU4,MO:MO:CR:FE;0)         298.15 +41280+9*T
  +6*GHSERFE#+6*GHSERMO#+GHSERCR#; 6000 N TW !
   PARAMETER G(MU4,MO:CR:FE:FE;0)         298.15 -110980+11.63*T
  +7*GHSERFE#+4*GHSERMO#+2*GHSERCR#; 6000 N TW !
   PARAMETER G(MU4,MO:FE:FE:FE;0)         298.15 +74090-76.677*T+9*GHSERFE#
  +4*GHSERMO#; 6000 N REF4 !
   PARAMETER G(MU4,MO:MO:FE:FE;0)         298.15 -68875+8.955*T+7*GHSERFE#
  +6*GHSERMO#; 6000 N REF4 !
   PARAMETER G(MU4,MO:CR:MO:FE;0)         298.15 +6*GMU4FE#+5*GMU4MO#
  +2*GMU4CR#; 6000 N TW !
   PARAMETER G(MU4,MO:FE:MO:FE;0)         298.15 +100890+8*GHSERFE#
  +5*GHSERMO#; 6000 N REF4 !
   PARAMETER G(MU4,MO:MO:MO:FE;0)         298.15 +23550+6*GHSERFE#
  +7*GHSERMO#; 6000 N REF4 !
   PARAMETER G(MU4,MO:CR:CR:MO;0)         298.15 +10*GMU4MO#+3*GMU4CR#; 6000
  N TW !
   PARAMETER G(MU4,MO:FE:CR:MO;0)         298.15 +2*GMU4FE#+10*GMU4MO#
  +GMU4CR#; 6000 N TW !
   PARAMETER G(MU4,MO:MO:CR:MO;0)         298.15 -300000+12*GMU4MO#+GMU4CR#;
  6000 N TW !
   PARAMETER G(MU4,MO:CR:FE:MO;0)         298.15 +GMU4FE#+10*GMU4MO#
  +2*GMU4CR#; 6000 N TW !
   PARAMETER G(MU4,MO:FE:FE:MO;0)         298.15 +445950+3*GHSERFE#
  +10*GHSERMO#; 6000 N REF4 !
   PARAMETER G(MU4,MO:MO:FE:MO;0)         298.15 +340960+GHSERFE#
  +12*GHSERMO#; 6000 N REF4 !
   PARAMETER G(MU4,MO:CR:MO:MO;0)         298.15 -300000+11*GMU4MO#
  +2*GMU4CR#; 6000 N TW !
   PARAMETER G(MU4,MO:FE:MO:MO;0)         298.15 +484770+2*GHSERFE#
  +11*GHSERMO#; 6000 N REF4 !
   PARAMETER G(MU4,MO:MO:MO:MO;0)         298.15 +13*GMU4MO#; 6000 N REF4 !
   PARAMETER G(MU4,MO:FE,MO:FE:FE;0)      298.15 -137510+105.096*T; 6000 N
  REF4 !
   PARAMETER G(MU4,MO:MO:*:CR,FE;0)       298.15 -25000-200*T; 6000 N TW !




 PHASE R3BIS  %  3 14   12   27 !
    CONSTITUENT R3BIS  :CR,MO : CR,FE,MO : CR,FE,MO :  !

   PARAMETER G(R3BIS,MO:CR:CR;0)          298.15 -87200-24*T+27*GFCCCR#
  +14*GHSERMO#+12*GHSERCR#; 6000 N TW !
   PARAMETER G(R3BIS,MO:FE:CR;0)          298.15 +207660-420*T+12*GHSERFE#
  +14*GHSERMO#+27*GFCCCR#; 6000 N TW !
   PARAMETER G(R3BIS,MO:MO:CR;0)          298.15 +15730+27*GFCCCR#
  +26*GHSERMO#; 6000 N REF7 !
   PARAMETER G(R3BIS,MO:CR:FE;0)          298.15 +1805-215*T+27*GFCCFE#
  +14*GHSERMO#+12*GHSERCR#; 6000 N TW !
   PARAMETER G(R3BIS,MO:FE:FE;0)          298.15 -77487-50.486*T+R3FEMO2#
  +12*GHSERFE#+14*GHSERMO#+27*GHSERFE#; 6000 N REF8 !
   PARAMETER G(R3BIS,CR:MO:FE;0)          298.15 -200000+27*GHSERFE#
  +12*GHSERMO#+14*GHSERCR#; 6000 N TW !
   PARAMETER G(R3BIS,MO:MO:FE;0)          298.15 +313474-289.472*T+R3FEMO1#
  +27*GFCCFE#+26*GHSERMO#; 6000 N REF8 !
   PARAMETER G(R3BIS,MO:CR:MO;0)          298.15 -335174.5+286.68*T
  +27*GFCCMO#+14*GHSERMO#+12*GHSERCR#; 6000 N REF7 !
   PARAMETER G(R3BIS,CR:FE:MO;0)          298.15 -200000+12*GHSERFE#
  +27*GHSERMO#+14*GHSERCR#; 6000 N TW !
   PARAMETER G(R3BIS,MO:MO:MO;0)          298.15 +120000+27*GFCCMO#
  +26*GHSERMO#; 6000 N REF7 !
   PARAMETER G(R3BIS,MO:CR,FE:FE;0)       298.15 -382950+150*T; 6000 N TW !
   PARAMETER G(R3BIS,MO:CR,MO:FE;0)       298.15 -150000; 6000 N TW !


 PHASE SIGMA3  %  3 2   8   5 !
    CONSTITUENT SIGMA3  :CR%,FE,MO : CR%,FE,MO : CR,FE,MO :  !

   PARAMETER G(SIGMA3,CR:CR:CR;0)         298.15 +15*GSIGMACR#; 6000 N REF9 !
   PARAMETER G(SIGMA3,FE:CR:CR;0)         298.15 +70243+13*GHSERCR#
  +2*GHSERFE#+13*SCR#+2*SFE#; 6000 N REF2 !
   PARAMETER G(SIGMA3,MO:CR:CR;0)         298.15 -80000+2*GSIGMAMO#
  +13*GSIGMACR#; 6000 N TW !
   PARAMETER G(SIGMA3,CR:FE:CR;0)         298.15 +61750-55*T+7*GHSERCR#
  +7*SCR#+8*GHSERFE#+8*SFE#; 6000 N REF2 !
   PARAMETER G(SIGMA3,FE:FE:CR;0)         298.15 +74400+5*GHSERCR#+5*SCR#
  +10*GHSERFE#+10*SFE#; 6000 N REF2 !
   PARAMETER G(SIGMA3,MO:FE:CR;0)         298.15 -25071-72*T+2*GHSERMO#
  +8*GHSERFE#+5*GHSERCR#; 6000 N TW !
   PARAMETER G(SIGMA3,CR:MO:CR;0)         298.15 -170000+8*GSIGMAMO#
  +7*GSIGMACR#; 6000 N TW !
   PARAMETER G(SIGMA3,FE:MO:CR;0)         298.15 -21714.9+2*GHSERFE#
  +8*GHSERMO#+5*GHSERCR#; 6000 N TW !
   PARAMETER G(SIGMA3,MO:MO:CR;0)         298.15 +112760-120*T+10*GSIGMAMO#
  +5*GSIGMACR#; 6000 N TW !
   PARAMETER G(SIGMA3,CR:CR:FE;0)         298.15 +5*GHSERFE#+5*SFE#
  +10*GHSERCR#+10*SCR#+28100; 6000 N REF2 !
   PARAMETER G(SIGMA3,FE:CR:FE;0)         298.15 +23100+7*GHSERFE#+7*SFE#
  +8*SCR#+8*GHSERCR#; 6000 N REF2 !
   PARAMETER G(SIGMA3,MO:CR:FE;0)         298.15 -16208-70*T+2*GHSERMO#
  +8*GHSERCR#+5*GHSERFE#; 6000 N TW !
   PARAMETER G(SIGMA3,CR:FE:FE;0)         298.15 +76350+13*GHSERFE#+13*SFE#
  +2*SCR#+2*GHSERCR#; 6000 N REF2 !
   PARAMETER G(SIGMA3,FE:FE:FE;0)         298.15 +15*GSIGMAFE#; 6000 N REF9 !
   PARAMETER G(SIGMA3,MO:FE:FE;0)         298.15 +40000+13*GHSERFE#
  +2*GHSERMO#; 6000 N TW !
   PARAMETER G(SIGMA3,CR:MO:FE;0)         298.15 +71442.5+2*GHSERCR#
  +8*GHSERMO#+5*GHSERFE#; 6000 N TW !
   PARAMETER G(SIGMA3,FE:MO:FE;0)         298.15 +30000+7*GHSERFE#
  +8*GHSERMO#; 6000 N TW !
   PARAMETER G(SIGMA3,MO:MO:FE;0)         298.15 +43453.5-40.441*T
  +5*GHSERFE#+10*GHSERMO#; 6000 N TW !
   PARAMETER G(SIGMA3,MO:FE,MO:CR;0)      298.15 -80000; 6000 N TW !
   PARAMETER G(SIGMA3,MO:FE,MO:CR;1)      298.15 +160000; 6000 N TW !
   PARAMETER G(SIGMA3,MO:FE,MO:CR;2)      298.15 -80000; 6000 N TW !
   PARAMETER G(SIGMA3,MO:FE:CR,FE;0)      298.15 +15959.82-50.13*T; 6000 N TW !
   PARAMETER G(SIGMA3,MO:FE:CR,FE;1)      298.15 +153982.9; 6000 N TW !
   PARAMETER G(SIGMA3,MO:FE:CR,FE;2)      298.15 +59422.2; 6000 N TW !
   PARAMETER G(SIGMA3,CR,MO:CR:FE;0)      298.15 -141870.9+50*T; 6000 N TW !
   PARAMETER G(SIGMA3,CR:CR,FE:FE;0)      298.15 -85200-35*T; 6000 N REF2 !
   PARAMETER G(SIGMA3,CR:CR,MO:FE;0)      298.15 -98008.8; 6000 N TW !
   PARAMETER G(SIGMA3,FE:CR,FE:FE;0)      298.15 -165419.5-5*T; 6000 N REF2 !
   PARAMETER G(SIGMA3,MO:CR,MO:FE;0)      298.15 +13361.9+8.47*T; 6000 N TW !
   PARAMETER G(SIGMA3,MO:CR,FE:FE;0)      298.15 +155984; 6000 N TW !
   PARAMETER G(SIGMA3,CR:FE,MO:FE;0)      298.15 -48821; 6000 N TW !
   PARAMETER G(SIGMA3,FE,MO:FE,MO:FE;0)   298.15 -24057; 6000 N REF4 !



 LIST_OF_REFERENCES
 NUMBER  SOURCE
   REF1	    ' Alan Dinsdale, SGTE Data for Pure Elements, Calphad Vol
           15(1991) p 317-425 and following updates'
   REF2     ' Jacob, Aurélie, Erwin Povoden-Karadeniz, and Ernst Kozeschnik. 
	"Revised thermodynamic description of the Fe-Cr system based on an 
	improved sublattice model of the σ phase." Calphad 60 (2018): 16-28.'
   REF3     ' Frisk, Karin, and Per Gustafson. "An assessment of the Cr-Mo-W 
	system." Calphad 12.3 (1988): 247-254. '
   REF4     ' Rajkumar, V. B., and KC Hari Kumar. "Thermodynamic modeling of 
	the Fe–Mo system coupled with experiments and ab initio calculations."
	Journal of alloys and compounds 611 (2014): 303-312. '
   REF5     ' Qiu, Caian. "Thermodynamic calculation of the austenite/ferrite 
	equilibrium in the Cr-Fe-Mo system." Calphad 16.3 (1992): 281-289. '
   REF6     ' Peng, Jian. "Experimental investigation and thermodynamic 
	modeling of the Al-Cr-Mo-Ni system and its sub-systems." (2016).'
   REF7     ' Wang, Weilin, et al. "Experimental investigation and 
	thermodynamic calculation of the Co-Cr-Mo system." Journal of phase
	equilibria and diffusion 35.5 (2014): 544-554. '
   REF8     ' Andersson, Jan-Olof, and Nils Lange. "An experimental study and 
	a thermodynamic evaluation of the Fe-Cr-Mo system." Metallurgical 
	Transactions A 19.6 (1988): 1385-1394. '
   REF9     ' Sluiter, M. H. F. "Lattice stability prediction of elemental
	tetrahedrally close-packed structures." Acta materialia 55.11 (2007):
	3707-3718.'
   REF10    ' Sundman, Bo, et al. "An assessment of the entire Al–Fe system 
	including D03 ordering." Acta Materialia 57.10 (2009): 2896-2908. '
   REF11    ' Sluiter, M. H. F. "Ab initio lattice stabilities of some 
	elemental complex structures." Calphad 30.4 (2006): 357-366.'
   AFLOW    ' From AFLOW database'
   REF12    ' Gustafson, Per. "An experimental study and a thermodynamic 
	evaluation of the cr-fe-w system." Metallurgical Transactions A 19.10 
	(1988): 2531-2546. '
   REF13    ' Franke, Peter. "Modeling of thermal vacancies in metals within 
	the framework of the compound energy formalism." Journal of phase 
	equilibria and diffusion 35.6 (2014): 780-787.'
   TW 	    ' THIS WORK'
  !

File: data/NbTiVZr-CVM-eName-model.TDB

$ Database file for the Nb-Ti-V-Zr quaternary system
$ Both CEF (LAVES_C15) and CVM (BCC_A2) parameters are included.
$
$ Unary SGTE data copied verbatim from this repo's existing TDB files:
$   GHSERNB : data/cost507.tdb
$   GHSERTI : data/cost507.tdb
$   GHSERVV : data/VZR-re2-CVM-eName-model.TDB
$   GHSERZR : data/VZR-re2-CVM-eName-model.TDB
$
$ LAVES_C15 (2 sublattices, site ratio 2:1, (Nb,Ti,V,Zr):(Nb,Ti,V,Zr))
$ parameters are read from the user-supplied Mathematica function
$ eListNbTiVZrC15CEF[elementList,eList,T] (2019-Gorbacheva Nb-Ti-V-Zr
$ system), verbatim:
$   G{A}{B}N = 2*GHSER{A} + GHSER{B} + <constant/T-linear term>
$       -> PARAMETER G(LAVES_C15,A:B;0)
$   L{A}{B}x{C}xN = sublattice 1 mixes (A,B), sublattice 2 fixed at C
$       -> PARAMETER G(LAVES_C15,A,B:C;0)
$   L{C}x{A}{B}xN = sublattice 1 fixed at C, sublattice 2 mixes (A,B)
$       -> PARAMETER G(LAVES_C15,C:A,B;0)
$ Every L-rule not listed below is 0 in the source function and omitted
$ here (a CEF phase's absent interaction parameter is implicitly 0,
$ matching TDB convention -- no UN_ASS placeholder is needed for a value
$ that genuinely is zero, unlike cost507R.TDB's UN_ASS placeholders for
$ values that are simply not yet assessed).
$
$ CVM (BCC_A2, tetrahedron/T approximation) CECs are the real published
$ Jindal & Lele, CALPHAD 89 (2025) 102825, Table 17 CVCF-basis values
$ (verbatim copy of the quaternary Nb-Ti-V-Zr Hamiltonian already stored
$ in CEWorkbench: data/CEWorkbench/hamiltonians/Nb-Ti-V-Zr_BCC_A2_T_CVCF),
$ restricted to this repo's currently-supported binary-pair-CEC subset
$ (v4AB/v3AB/v2AB2/v2AB1 per pair; the higher-order ternary/quaternary
$ CVCF terms in Table 17 are not yet representable by this repo's
$ CvmPhaseData/CvmGibbs binary-tetrahedron-approximation machinery -- see
$ TdbCvmModelBuilder/CvmGeometryGenerator.generateBccA2, which currently
$ only supports binary/ternary BCC_A2 via the pairwise CEC basis, not a
$ full quaternary CVCF basis). This TDB's BCC_A2 phase is therefore only
$ directly usable for a BINARY or TERNARY sub-system extracted from it,
$ same as every other CVM TDB in this repo.
$
 ELEMENT /-   ELECTRON_GAS              0.0000E+00  0.0000E+00  0.0000E+00!
 ELEMENT VA   VACUUM                    0.0000E+00  0.0000E+00  0.0000E+00!
 ELEMENT NB   BCC_A2                    9.2906E+01  5.2200E+03  3.6270E+01!
 ELEMENT TI   HCP_A3                    4.7880E+01  4.8240E+03  3.0720E+01!
 ELEMENT V    BCC_A2                    5.0941E+01  4.5070E+03  3.0890E+01!
 ELEMENT ZR   HCP_A3                    9.1224E+01  5.5663E+03  3.9181E+01!


 FUNCTION GHSERNB    2.98150E+02  -8519.353+142.045475*T-26.4711*T*LN(T)
     +2.03475E-04*T**2-3.5012E-07*T**3+93399*T**(-1);  2.75000E+03  Y
      -37669.3+271.720843*T-41.77*T*LN(T)+1.528238E+32*T**(-9);
     6.00000E+03  N !
 FUNCTION GHSERTI    2.98150E+02  -8059.921+133.615208*T-23.9933*T*LN(T)
     -4.777975E-03*T**2+0.106716E-06*T**3+72636*T**(-1);  9.00000E+02  Y
      -7811.815+132.988068*T-23.9887*T*LN(T)-4.2033E-03*T**2
     -0.090876E-06*T**3+42680*T**(-1);  1.15500E+03  Y
      908.837+66.976538*T-14.9466*T*LN(T)-8.1465E-03*T**2
     +0.202715E-06*T**3-1477660*T**(-1);  1.94100E+03  Y
      -124526.786+638.806871*T-87.2182461*T*LN(T)+8.204849E-03*T**2
     -0.304747E-06*T**3+36699805*T**(-1);  4.00000E+03  N !
 FUNCTION GHSERVV    2.98140E+02  -7930.43+133.346053*T-24.134*T*LN(T)
     -.003098*T**2+1.2175E-07*T**3+69460*T**(-1);  7.90000E+02  Y
      -7967.842+143.291093*T-25.9*T*LN(T)+6.25E-05*T**2-6.8E-07*T**3;
     2.18300E+03  Y
      -41689.864+321.140783*T-47.43*T*LN(T)+6.44389E+31*T**(-9);
     4.00000E+03  N !
 FUNCTION GHSERZR    2.98140E+02  -7827.595+125.64905*T-24.1618*T*LN(T)
     -.00437791*T**2+34971*T**(-1);  2.12800E+03  Y
      -26085.921+262.724183*T-42.144*T*LN(T)-1.342896E+31*T**(-9);
     6.00000E+03  N !

 FUNCTION UN_ASS 298.15 0; 300 N !

 TYPE_DEFINITION % SEQ *!
 DEFINE_SYSTEM_DEFAULT SPECIE 2 !
 DEFAULT_COMMAND DEF_SYS_ELEMENT VA !


 $ -------------------------------------------------------------------------
 $ PHASE LAVES_C15 (2019-Gorbacheva Nb-Ti-V-Zr system)
 $ -------------------------------------------------------------------------

 PHASE LAVES_C15  %  2 2   1 !
    CONSTITUENT LAVES_C15  :NB,TI,V,ZR : NB,TI,V,ZR :  !

$  --- Endmembers G(LAVES_C15,A:B;0) = G{A}{B}N ---

   PARAMETER G(LAVES_C15,NB:NB;0)  2.98150E+02  2*GHSERNB#+GHSERNB#+15000;
   6.00000E+03   N   REF:0 !
   PARAMETER G(LAVES_C15,NB:TI;0)  2.98150E+02  2*GHSERNB#+GHSERTI#+15000;
   6.00000E+03   N   REF:0 !
   PARAMETER G(LAVES_C15,NB:V;0)  2.98150E+02  2*GHSERNB#+GHSERVV#+45000;
   6.00000E+03   N   REF:0 !
   PARAMETER G(LAVES_C15,NB:ZR;0)  2.98150E+02  2*GHSERNB#+GHSERZR#+21000;
   6.00000E+03   N   REF:0 !

   PARAMETER G(LAVES_C15,TI:NB;0)  2.98150E+02  2*GHSERTI#+GHSERNB#+15000;
   6.00000E+03   N   REF:0 !
   PARAMETER G(LAVES_C15,TI:TI;0)  2.98150E+02  2*GHSERTI#+GHSERTI#+15000;
   6.00000E+03   N   REF:0 !
   PARAMETER G(LAVES_C15,TI:V;0)  2.98150E+02  2*GHSERTI#+GHSERVV#+30000;
   6.00000E+03   N   REF:0 !
   PARAMETER G(LAVES_C15,TI:ZR;0)  2.98150E+02  2*GHSERTI#+GHSERZR#+15000;
   6.00000E+03   N   REF:0 !

   PARAMETER G(LAVES_C15,V:NB;0)  2.98150E+02  2*GHSERVV#+GHSERNB#+45000;
   6.00000E+03   N   REF:0 !
   PARAMETER G(LAVES_C15,V:TI;0)  2.98150E+02  2*GHSERVV#+GHSERTI#+30000;
   6.00000E+03   N   REF:0 !
   PARAMETER G(LAVES_C15,V:V;0)  2.98150E+02  2*GHSERVV#+GHSERVV#+15000;
   6.00000E+03   N   REF:0 !
   PARAMETER G(LAVES_C15,V:ZR;0)  2.98150E+02
   2*GHSERVV#+GHSERZR#-10796.71+3.8144*T;   6.00000E+03   N   REF:0 !

   PARAMETER G(LAVES_C15,ZR:NB;0)  2.98150E+02  2*GHSERZR#+GHSERNB#+21000;
   6.00000E+03   N   REF:0 !
   PARAMETER G(LAVES_C15,ZR:TI;0)  2.98150E+02  2*GHSERZR#+GHSERTI#+15000;
   6.00000E+03   N   REF:0 !
   PARAMETER G(LAVES_C15,ZR:V;0)  2.98150E+02
   2*GHSERZR#+GHSERVV#+40796.71-3.8144*T;   6.00000E+03   N   REF:0 !
   PARAMETER G(LAVES_C15,ZR:ZR;0)  2.98150E+02  2*GHSERZR#+GHSERZR#+15000;
   6.00000E+03   N   REF:0 !

$  --- Sublattice-1 mixing interactions, sublattice 2 fixed:
$      L{A}{B}x{C}xN -> G(LAVES_C15,A,B:C;0) ---
$      (only the nonzero source terms; every omitted L-rule is 0)

   PARAMETER G(LAVES_C15,TI,V:TI;0)  2.98150E+02  -36973.73+15.1442*T;
   6.00000E+03   N   REF:0 !
   PARAMETER G(LAVES_C15,TI,V:V;0)  2.98150E+02  -36973.73+15.1442*T;
   6.00000E+03   N   REF:0 !
   PARAMETER G(LAVES_C15,TI,V:ZR;0)  2.98150E+02  -36973.73+15.1442*T;
   6.00000E+03   N   REF:0 !

   PARAMETER G(LAVES_C15,V,ZR:TI;0)  2.98150E+02  35860.62+12.7268*T;
   6.00000E+03   N   REF:0 !
   PARAMETER G(LAVES_C15,V,ZR:V;0)  2.98150E+02  35860.62+12.7268*T;
   6.00000E+03   N   REF:0 !
   PARAMETER G(LAVES_C15,V,ZR:ZR;0)  2.98150E+02  35860.62+12.7268*T;
   6.00000E+03   N   REF:0 !

$  --- Sublattice-2 mixing interactions, sublattice 1 fixed:
$      L{C}x{A}{B}xN -> G(LAVES_C15,C:A,B;0) ---

   PARAMETER G(LAVES_C15,TI:TI,V;0)  2.98150E+02  5000;
   6.00000E+03   N   REF:0 !
   PARAMETER G(LAVES_C15,V:TI,V;0)  2.98150E+02  5000;
   6.00000E+03   N   REF:0 !

   PARAMETER G(LAVES_C15,TI:V,ZR;0)  2.98150E+02  4086.75+9.5308*T;
   6.00000E+03   N   REF:0 !
   PARAMETER G(LAVES_C15,V:V,ZR;0)  2.98150E+02  4086.75+9.5308*T;
   6.00000E+03   N   REF:0 !
   PARAMETER G(LAVES_C15,ZR:V,ZR;0)  2.98150E+02  4086.75+9.5308*T;
   6.00000E+03   N   REF:0 !


 $ -------------------------------------------------------------------------
 $ PHASE BCC_A2 (Jindal & Lele, CALPHAD 89 (2025) 102825, Table 17)
 $ Endmembers only -- the quaternary CVCF CEC set is stored separately
 $ (see the class-level comment above); a binary or ternary sub-system's
 $ own binary-pair CECs are read from this same file via the G_CVM lines
 $ below.
 $ -------------------------------------------------------------------------

 TYPE_DEFINITION & GES A_P_D BCC_A2 MAGNETIC  -1.0    4.00000E-01 !
 PHASE BCC_A2  %&  2 1   3 !
    CONSTITUENT BCC_A2  :NB,TI,V,ZR : VA :  !

   PARAMETER G(BCC_A2,NB:VA;0)  2.98150E+02  +GHSERNB#;  6.00000E+03  N REF:1 !
   PARAMETER G(BCC_A2,TI:VA;0)  2.98150E+02  +GHSERTI#;  4.00000E+03  N REF:1 !
   PARAMETER G(BCC_A2,V:VA;0)  2.98140E+02  +GHSERVV#;  4.00000E+03  N REF:1 !
   PARAMETER G(BCC_A2,ZR:VA;0)  2.98140E+02  -525.539+124.9457*T
  -25.607406*T*LN(T)-3.40084E-04*T**2-9.729E-09*T**3+25233*T**(-1)
  -7.6143E-11*T**4;  2.12800E+03  Y
   -30705.955+264.284163*T-42.144*T*LN(T)+1.276058E+32*T**(-9);  6.00000E+03
   N REF:1 !

$  --- Nb-V binary G_CVM pair CECs (Table 17: e2NbV1=14080, e2NbV2=7040,
$      e3NbV=e4NbV=0) ---

   PARAMETER G_CVM(BCC_A2,NB,V:VA;e4AB)  2.98150E+02  0.0;
   6.00000E+03   N !
   PARAMETER G_CVM(BCC_A2,NB,V:VA;e3AB)  2.98150E+02  0.0;
   6.00000E+03   N !
   PARAMETER G_CVM(BCC_A2,NB,V:VA;e2AB2)  2.98150E+02  7040.0;
   6.00000E+03   N !
   PARAMETER G_CVM(BCC_A2,NB,V:VA;e2AB1)  2.98150E+02  14080.0;
   6.00000E+03   N !

$  --- Nb-Zr binary G_CVM pair CECs (Table 17: e2NbZr1=7401.6+6.6432T,
$      e2NbZr2=3700.8+3.3216T, e3NbZr=-4224, e4NbZr=0) ---

   PARAMETER G_CVM(BCC_A2,NB,ZR:VA;e4AB)  2.98150E+02  0.0;
   6.00000E+03   N !
   PARAMETER G_CVM(BCC_A2,NB,ZR:VA;e3AB)  2.98150E+02  -4224.0;
   6.00000E+03   N !
   PARAMETER G_CVM(BCC_A2,NB,ZR:VA;e2AB2)  2.98150E+02  3700.8+3.3216*T;
   6.00000E+03   N !
   PARAMETER G_CVM(BCC_A2,NB,ZR:VA;e2AB1)  2.98150E+02  7401.6+6.6432*T;
   6.00000E+03   N !

$  --- V-Zr binary G_CVM pair CECs (Table 17: e2VZr1=17920+2.544T,
$      e2VZr2=8960+1.272T, e3VZr=-5760, e4VZr=0 -- same values already
$      used, in the equivalent e2AB2/e2AB1 slots, by
$      VZR-re2-CVM-eName-model.TDB's own CEC block) ---

   PARAMETER G_CVM(BCC_A2,V,ZR:VA;e4AB)  2.98150E+02  0.0;
   6.00000E+03   N !
   PARAMETER G_CVM(BCC_A2,V,ZR:VA;e3AB)  2.98150E+02  -5760.0;
   6.00000E+03   N !
   PARAMETER G_CVM(BCC_A2,V,ZR:VA;e2AB2)  2.98150E+02  8960.0+1.272*T;
   6.00000E+03   N !
   PARAMETER G_CVM(BCC_A2,V,ZR:VA;e2AB1)  2.98150E+02  17920.0+2.544*T;
   6.00000E+03   N !

$  --- Nb-Ti binary G_CVM pair CECs (Table 17: e2NbTi1=6240, e2NbTi2=3120,
$      e3NbTi=0, e4NbTi=0) ---

   PARAMETER G_CVM(BCC_A2,NB,TI:VA;e4AB)  2.98150E+02  0.0;
   6.00000E+03   N !
   PARAMETER G_CVM(BCC_A2,NB,TI:VA;e3AB)  2.98150E+02  0.0;
   6.00000E+03   N !
   PARAMETER G_CVM(BCC_A2,NB,TI:VA;e2AB2)  2.98150E+02  3120.0;
   6.00000E+03   N !
   PARAMETER G_CVM(BCC_A2,NB,TI:VA;e2AB1)  2.98150E+02  6240.0;
   6.00000E+03   N !

$  --- Ti-V binary G_CVM pair CECs (Table 17: e2TiV1=8160, e2TiV2=4080,
$      e3TiV=0, e4TiV=0) ---

   PARAMETER G_CVM(BCC_A2,TI,V:VA;e4AB)  2.98150E+02  0.0;
   6.00000E+03   N !
   PARAMETER G_CVM(BCC_A2,TI,V:VA;e3AB)  2.98150E+02  0.0;
   6.00000E+03   N !
   PARAMETER G_CVM(BCC_A2,TI,V:VA;e2AB2)  2.98150E+02  4080.0;
   6.00000E+03   N !
   PARAMETER G_CVM(BCC_A2,TI,V:VA;e2AB1)  2.98150E+02  8160.0;
   6.00000E+03   N !

$  --- Ti-Zr binary G_CVM pair CECs (Table 17: e2TiZr1=-9264, e2TiZr2=-4632,
$      e3TiZr=0, e4TiZr=0) ---

   PARAMETER G_CVM(BCC_A2,TI,ZR:VA;e4AB)  2.98150E+02  0.0;
   6.00000E+03   N !
   PARAMETER G_CVM(BCC_A2,TI,ZR:VA;e3AB)  2.98150E+02  0.0;
   6.00000E+03   N !
   PARAMETER G_CVM(BCC_A2,TI,ZR:VA;e2AB2)  2.98150E+02  -4632.0;
   6.00000E+03   N !
   PARAMETER G_CVM(BCC_A2,TI,ZR:VA;e2AB1)  2.98150E+02  -9264.0;
   6.00000E+03   N !

$  --- Ternary Nb-V-Zr G_CVM CECs, query order [NB,V,ZR] (A=Nb,B=V,C=Zr).
$      This block's parameter names are positional to THIS element order
$      (CvmGeometryGenerator.generateBccA2 assigns A/B/C by the order the
$      caller passes elements in, not by any fixed physical-pair name --
$      see this file's class-level note) and are separate from the
$      binary blocks above, so buildCvmFromTdb(db, [NB,V,ZR], BCC_A2)
$      resolves to exactly this one block, not the three binary ones.
$      Values: Table 17, restricted to the Nb,V,Zr sub-system --
$      v4AB(Nb-V)=e4NbV=0, v4AC(Nb-Zr)=e4NbZr=0, v4BC(V-Zr)=e4VZr=0,
$      v4ABC1/2/3(Nb-V-Zr)=e4NbVZr1/2/3=0 (not in Table 17, all zero);
$      v3AB(Nb-V)=e3NbV=0, v3AC(Nb-Zr)=e3NbZr=-4224, v3BC(V-Zr)=e3VZr=-5760,
$      v3ABC1/2/3(Nb-V-Zr)=e3NbVZr1/2/3=0;
$      v2AB2(Nb-V)=e2NbV2=7040, v2AC2(Nb-Zr)=e2NbZr2=3700.8+3.3216T,
$      v2BC2(V-Zr)=e2VZr2=8960+1.272T;
$      v2AB1(Nb-V)=e2NbV1=14080, v2AC1(Nb-Zr)=e2NbZr1=7401.6+6.6432T,
$      v2BC1(V-Zr)=e2VZr1=17920+2.544T ---

   PARAMETER G_CVM(BCC_A2,NB,V,ZR:VA;e4AB)  2.98150E+02  0.0;
   6.00000E+03   N !
   PARAMETER G_CVM(BCC_A2,NB,V,ZR:VA;e4AC)  2.98150E+02  0.0;
   6.00000E+03   N !
   PARAMETER G_CVM(BCC_A2,NB,V,ZR:VA;e4BC)  2.98150E+02  0.0;
   6.00000E+03   N !
   PARAMETER G_CVM(BCC_A2,NB,V,ZR:VA;e4ABC1)  2.98150E+02  0.0;
   6.00000E+03   N !
   PARAMETER G_CVM(BCC_A2,NB,V,ZR:VA;e4ABC2)  2.98150E+02  0.0;
   6.00000E+03   N !
   PARAMETER G_CVM(BCC_A2,NB,V,ZR:VA;e4ABC3)  2.98150E+02  0.0;
   6.00000E+03   N !

   PARAMETER G_CVM(BCC_A2,NB,V,ZR:VA;e3AB)  2.98150E+02  0.0;
   6.00000E+03   N !
   PARAMETER G_CVM(BCC_A2,NB,V,ZR:VA;e3AC)  2.98150E+02  -4224.0;
   6.00000E+03   N !
   PARAMETER G_CVM(BCC_A2,NB,V,ZR:VA;e3BC)  2.98150E+02  -5760.0;
   6.00000E+03   N !
   PARAMETER G_CVM(BCC_A2,NB,V,ZR:VA;e3ABC1)  2.98150E+02  0.0;
   6.00000E+03   N !
   PARAMETER G_CVM(BCC_A2,NB,V,ZR:VA;e3ABC2)  2.98150E+02  0.0;
   6.00000E+03   N !
   PARAMETER G_CVM(BCC_A2,NB,V,ZR:VA;e3ABC3)  2.98150E+02  0.0;
   6.00000E+03   N !

   PARAMETER G_CVM(BCC_A2,NB,V,ZR:VA;e2AB2)  2.98150E+02  7040.0;
   6.00000E+03   N !
   PARAMETER G_CVM(BCC_A2,NB,V,ZR:VA;e2AC2)  2.98150E+02  3700.8+3.3216*T;
   6.00000E+03   N !
   PARAMETER G_CVM(BCC_A2,NB,V,ZR:VA;e2BC2)  2.98150E+02  8960.0+1.272*T;
   6.00000E+03   N !

   PARAMETER G_CVM(BCC_A2,NB,V,ZR:VA;e2AB1)  2.98150E+02  14080.0;
   6.00000E+03   N !
   PARAMETER G_CVM(BCC_A2,NB,V,ZR:VA;e2AC1)  2.98150E+02  7401.6+6.6432*T;
   6.00000E+03   N !
   PARAMETER G_CVM(BCC_A2,NB,V,ZR:VA;e2BC1)  2.98150E+02  17920.0+2.544*T;
   6.00000E+03   N !

$  --- Ternary Nb-Ti-V G_CVM CECs, query order [NB,TI,V] (A=Nb,B=Ti,C=V).
$      Table 17: v4ABC1/2/3(Nb-Ti-V)=e4NbTiV1/2/3=48800,-24400,-24400;
$      v3ABC1/2/3(Nb-Ti-V)=e3NbTiV1/2/3=-20000,-20000,-20000;
$      v2AB2(Nb-Ti)=e2NbTi2=3120, v2AC2(Nb-V)=e2NbV2=7040,
$      v2BC2(Ti-V)=e2TiV2=4080; v2AB1(Nb-Ti)=e2NbTi1=6240,
$      v2AC1(Nb-V)=e2NbV1=14080, v2BC1(Ti-V)=e2TiV1=8160 ---

   PARAMETER G_CVM(BCC_A2,NB,TI,V:VA;e4AB)  2.98150E+02  0.0;
   6.00000E+03   N !
   PARAMETER G_CVM(BCC_A2,NB,TI,V:VA;e4AC)  2.98150E+02  0.0;
   6.00000E+03   N !
   PARAMETER G_CVM(BCC_A2,NB,TI,V:VA;e4BC)  2.98150E+02  0.0;
   6.00000E+03   N !
   PARAMETER G_CVM(BCC_A2,NB,TI,V:VA;e4ABC1)  2.98150E+02  48800.0;
   6.00000E+03   N !
   PARAMETER G_CVM(BCC_A2,NB,TI,V:VA;e4ABC2)  2.98150E+02  -24400.0;
   6.00000E+03   N !
   PARAMETER G_CVM(BCC_A2,NB,TI,V:VA;e4ABC3)  2.98150E+02  -24400.0;
   6.00000E+03   N !

   PARAMETER G_CVM(BCC_A2,NB,TI,V:VA;e3AB)  2.98150E+02  0.0;
   6.00000E+03   N !
   PARAMETER G_CVM(BCC_A2,NB,TI,V:VA;e3AC)  2.98150E+02  0.0;
   6.00000E+03   N !
   PARAMETER G_CVM(BCC_A2,NB,TI,V:VA;e3BC)  2.98150E+02  0.0;
   6.00000E+03   N !
   PARAMETER G_CVM(BCC_A2,NB,TI,V:VA;e3ABC1)  2.98150E+02  -20000.0;
   6.00000E+03   N !
   PARAMETER G_CVM(BCC_A2,NB,TI,V:VA;e3ABC2)  2.98150E+02  -20000.0;
   6.00000E+03   N !
   PARAMETER G_CVM(BCC_A2,NB,TI,V:VA;e3ABC3)  2.98150E+02  -20000.0;
   6.00000E+03   N !

   PARAMETER G_CVM(BCC_A2,NB,TI,V:VA;e2AB2)  2.98150E+02  3120.0;
   6.00000E+03   N !
   PARAMETER G_CVM(BCC_A2,NB,TI,V:VA;e2AC2)  2.98150E+02  7040.0;
   6.00000E+03   N !
   PARAMETER G_CVM(BCC_A2,NB,TI,V:VA;e2BC2)  2.98150E+02  4080.0;
   6.00000E+03   N !

   PARAMETER G_CVM(BCC_A2,NB,TI,V:VA;e2AB1)  2.98150E+02  6240.0;
   6.00000E+03   N !
   PARAMETER G_CVM(BCC_A2,NB,TI,V:VA;e2AC1)  2.98150E+02  14080.0;
   6.00000E+03   N !
   PARAMETER G_CVM(BCC_A2,NB,TI,V:VA;e2BC1)  2.98150E+02  8160.0;
   6.00000E+03   N !

$  --- Ternary Nb-Ti-Zr G_CVM CECs, query order [NB,TI,ZR] (A=Nb,B=Ti,C=Zr).
$      Table 17: v4ABC1/2/3(Nb-Ti-Zr)=e4NbTiZr1/2/3=0,0,0;
$      v3AC(Nb-Zr)=e3NbZr=-4224; v3ABC1/2/3(Nb-Ti-Zr)=
$      e3NbTiZr1/2/3=-3333.33,-3333.33,-3333.33;
$      v2AB2(Nb-Ti)=e2NbTi2=3120, v2AC2(Nb-Zr)=e2NbZr2=3700.8+3.3216T,
$      v2BC2(Ti-Zr)=e2TiZr2=-4632; v2AB1(Nb-Ti)=e2NbTi1=6240,
$      v2AC1(Nb-Zr)=e2NbZr1=7401.6+6.6432T, v2BC1(Ti-Zr)=e2TiZr1=-9264 ---

   PARAMETER G_CVM(BCC_A2,NB,TI,ZR:VA;e4AB)  2.98150E+02  0.0;
   6.00000E+03   N !
   PARAMETER G_CVM(BCC_A2,NB,TI,ZR:VA;e4AC)  2.98150E+02  0.0;
   6.00000E+03   N !
   PARAMETER G_CVM(BCC_A2,NB,TI,ZR:VA;e4BC)  2.98150E+02  0.0;
   6.00000E+03   N !
   PARAMETER G_CVM(BCC_A2,NB,TI,ZR:VA;e4ABC1)  2.98150E+02  0.0;
   6.00000E+03   N !
   PARAMETER G_CVM(BCC_A2,NB,TI,ZR:VA;e4ABC2)  2.98150E+02  0.0;
   6.00000E+03   N !
   PARAMETER G_CVM(BCC_A2,NB,TI,ZR:VA;e4ABC3)  2.98150E+02  0.0;
   6.00000E+03   N !

   PARAMETER G_CVM(BCC_A2,NB,TI,ZR:VA;e3AB)  2.98150E+02  0.0;
   6.00000E+03   N !
   PARAMETER G_CVM(BCC_A2,NB,TI,ZR:VA;e3AC)  2.98150E+02  -4224.0;
   6.00000E+03   N !
   PARAMETER G_CVM(BCC_A2,NB,TI,ZR:VA;e3BC)  2.98150E+02  0.0;
   6.00000E+03   N !
   PARAMETER G_CVM(BCC_A2,NB,TI,ZR:VA;e3ABC1)  2.98150E+02  -3333.33;
   6.00000E+03   N !
   PARAMETER G_CVM(BCC_A2,NB,TI,ZR:VA;e3ABC2)  2.98150E+02  -3333.33;
   6.00000E+03   N !
   PARAMETER G_CVM(BCC_A2,NB,TI,ZR:VA;e3ABC3)  2.98150E+02  -3333.33;
   6.00000E+03   N !

   PARAMETER G_CVM(BCC_A2,NB,TI,ZR:VA;e2AB2)  2.98150E+02  3120.0;
   6.00000E+03   N !
   PARAMETER G_CVM(BCC_A2,NB,TI,ZR:VA;e2AC2)  2.98150E+02  3700.8+3.3216*T;
   6.00000E+03   N !
   PARAMETER G_CVM(BCC_A2,NB,TI,ZR:VA;e2BC2)  2.98150E+02  -4632.0;
   6.00000E+03   N !

   PARAMETER G_CVM(BCC_A2,NB,TI,ZR:VA;e2AB1)  2.98150E+02  6240.0;
   6.00000E+03   N !
   PARAMETER G_CVM(BCC_A2,NB,TI,ZR:VA;e2AC1)  2.98150E+02  7401.6+6.6432*T;
   6.00000E+03   N !
   PARAMETER G_CVM(BCC_A2,NB,TI,ZR:VA;e2BC1)  2.98150E+02  -9264.0;
   6.00000E+03   N !

$  --- Ternary Ti-V-Zr G_CVM CECs, query order [TI,V,ZR] (A=Ti,B=V,C=Zr).
$      Table 17: v4ABC1/2/3(Ti-V-Zr)=e4TiVZr1/2/3=0,0,0; v3BC(V-Zr)=
$      e3VZr=-5760; v3ABC1/2/3(Ti-V-Zr)=e3TiVZr1/2/3=10000,10000,10000;
$      v2AB2(Ti-V)=e2TiV2=4080, v2AC2(Ti-Zr)=e2TiZr2=-4632,
$      v2BC2(V-Zr)=e2VZr2=8960+1.272T; v2AB1(Ti-V)=e2TiV1=8160,
$      v2AC1(Ti-Zr)=e2TiZr1=-9264, v2BC1(V-Zr)=e2VZr1=17920+2.544T ---

   PARAMETER G_CVM(BCC_A2,TI,V,ZR:VA;e4AB)  2.98150E+02  0.0;
   6.00000E+03   N !
   PARAMETER G_CVM(BCC_A2,TI,V,ZR:VA;e4AC)  2.98150E+02  0.0;
   6.00000E+03   N !
   PARAMETER G_CVM(BCC_A2,TI,V,ZR:VA;e4BC)  2.98150E+02  0.0;
   6.00000E+03   N !
   PARAMETER G_CVM(BCC_A2,TI,V,ZR:VA;e4ABC1)  2.98150E+02  0.0;
   6.00000E+03   N !
   PARAMETER G_CVM(BCC_A2,TI,V,ZR:VA;e4ABC2)  2.98150E+02  0.0;
   6.00000E+03   N !
   PARAMETER G_CVM(BCC_A2,TI,V,ZR:VA;e4ABC3)  2.98150E+02  0.0;
   6.00000E+03   N !

   PARAMETER G_CVM(BCC_A2,TI,V,ZR:VA;e3AB)  2.98150E+02  0.0;
   6.00000E+03   N !
   PARAMETER G_CVM(BCC_A2,TI,V,ZR:VA;e3AC)  2.98150E+02  0.0;
   6.00000E+03   N !
   PARAMETER G_CVM(BCC_A2,TI,V,ZR:VA;e3BC)  2.98150E+02  -5760.0;
   6.00000E+03   N !
   PARAMETER G_CVM(BCC_A2,TI,V,ZR:VA;e3ABC1)  2.98150E+02  10000.0;
   6.00000E+03   N !
   PARAMETER G_CVM(BCC_A2,TI,V,ZR:VA;e3ABC2)  2.98150E+02  10000.0;
   6.00000E+03   N !
   PARAMETER G_CVM(BCC_A2,TI,V,ZR:VA;e3ABC3)  2.98150E+02  10000.0;
   6.00000E+03   N !

   PARAMETER G_CVM(BCC_A2,TI,V,ZR:VA;e2AB2)  2.98150E+02  4080.0;
   6.00000E+03   N !
   PARAMETER G_CVM(BCC_A2,TI,V,ZR:VA;e2AC2)  2.98150E+02  -4632.0;
   6.00000E+03   N !
   PARAMETER G_CVM(BCC_A2,TI,V,ZR:VA;e2BC2)  2.98150E+02  8960.0+1.272*T;
   6.00000E+03   N !

   PARAMETER G_CVM(BCC_A2,TI,V,ZR:VA;e2AB1)  2.98150E+02  8160.0;
   6.00000E+03   N !
   PARAMETER G_CVM(BCC_A2,TI,V,ZR:VA;e2AC1)  2.98150E+02  -9264.0;
   6.00000E+03   N !
   PARAMETER G_CVM(BCC_A2,TI,V,ZR:VA;e2BC1)  2.98150E+02  17920.0+2.544*T;
   6.00000E+03   N !

$  --- Full quaternary Nb-Ti-V-Zr G_CVM CECs, query order [NB,TI,V,ZR]
$      (A=Nb,B=Ti,C=V,D=Zr) -- Jindal & Lele, CALPHAD 89 (2025) 102825,
$      Table 17, verbatim (same values already stored, per-CF_n, in
$      CEWorkbench's data/CEWorkbench/hamiltonians/
$      Nb-Ti-V-Zr_BCC_A2_T_CVCF/hamiltonian.json). This block's parameter
$      names are positional to THIS element order, separate from every
$      binary/ternary block above, so buildCvmFromTdb(db,
$      [NB,TI,V,ZR], BCC_A2) resolves to exactly this one block. ---

   PARAMETER G_CVM(BCC_A2,NB,TI,V,ZR:VA;e4AB)  2.98150E+02  0.0;
   6.00000E+03   N !
   PARAMETER G_CVM(BCC_A2,NB,TI,V,ZR:VA;e4AC)  2.98150E+02  0.0;
   6.00000E+03   N !
   PARAMETER G_CVM(BCC_A2,NB,TI,V,ZR:VA;e4AD)  2.98150E+02  0.0;
   6.00000E+03   N !
   PARAMETER G_CVM(BCC_A2,NB,TI,V,ZR:VA;e4BC)  2.98150E+02  0.0;
   6.00000E+03   N !
   PARAMETER G_CVM(BCC_A2,NB,TI,V,ZR:VA;e4BD)  2.98150E+02  0.0;
   6.00000E+03   N !
   PARAMETER G_CVM(BCC_A2,NB,TI,V,ZR:VA;e4CD)  2.98150E+02  0.0;
   6.00000E+03   N !
   PARAMETER G_CVM(BCC_A2,NB,TI,V,ZR:VA;e4ABC1)  2.98150E+02  48800.0;
   6.00000E+03   N !
   PARAMETER G_CVM(BCC_A2,NB,TI,V,ZR:VA;e4ABC2)  2.98150E+02  -24400.0;
   6.00000E+03   N !
   PARAMETER G_CVM(BCC_A2,NB,TI,V,ZR:VA;e4ABC3)  2.98150E+02  -24400.0;
   6.00000E+03   N !
   PARAMETER G_CVM(BCC_A2,NB,TI,V,ZR:VA;e4ABD1)  2.98150E+02  0.0;
   6.00000E+03   N !
   PARAMETER G_CVM(BCC_A2,NB,TI,V,ZR:VA;e4ABD2)  2.98150E+02  0.0;
   6.00000E+03   N !
   PARAMETER G_CVM(BCC_A2,NB,TI,V,ZR:VA;e4ABD3)  2.98150E+02  0.0;
   6.00000E+03   N !
   PARAMETER G_CVM(BCC_A2,NB,TI,V,ZR:VA;e4ACD1)  2.98150E+02  0.0;
   6.00000E+03   N !
   PARAMETER G_CVM(BCC_A2,NB,TI,V,ZR:VA;e4ACD2)  2.98150E+02  0.0;
   6.00000E+03   N !
   PARAMETER G_CVM(BCC_A2,NB,TI,V,ZR:VA;e4ACD3)  2.98150E+02  0.0;
   6.00000E+03   N !
   PARAMETER G_CVM(BCC_A2,NB,TI,V,ZR:VA;e4BCD1)  2.98150E+02  0.0;
   6.00000E+03   N !
   PARAMETER G_CVM(BCC_A2,NB,TI,V,ZR:VA;e4BCD2)  2.98150E+02  0.0;
   6.00000E+03   N !
   PARAMETER G_CVM(BCC_A2,NB,TI,V,ZR:VA;e4BCD3)  2.98150E+02  0.0;
   6.00000E+03   N !
   PARAMETER G_CVM(BCC_A2,NB,TI,V,ZR:VA;e4ABCD1)  2.98150E+02  0.0;
   6.00000E+03   N !
   PARAMETER G_CVM(BCC_A2,NB,TI,V,ZR:VA;e4ABCD2)  2.98150E+02  0.0;
   6.00000E+03   N !
   PARAMETER G_CVM(BCC_A2,NB,TI,V,ZR:VA;e4ABCD3)  2.98150E+02  0.0;
   6.00000E+03   N !

   PARAMETER G_CVM(BCC_A2,NB,TI,V,ZR:VA;e3AB)  2.98150E+02  0.0;
   6.00000E+03   N !
   PARAMETER G_CVM(BCC_A2,NB,TI,V,ZR:VA;e3AC)  2.98150E+02  0.0;
   6.00000E+03   N !
   PARAMETER G_CVM(BCC_A2,NB,TI,V,ZR:VA;e3AD)  2.98150E+02  -4224.0;
   6.00000E+03   N !
   PARAMETER G_CVM(BCC_A2,NB,TI,V,ZR:VA;e3BC)  2.98150E+02  0.0;
   6.00000E+03   N !
   PARAMETER G_CVM(BCC_A2,NB,TI,V,ZR:VA;e3BD)  2.98150E+02  0.0;
   6.00000E+03   N !
   PARAMETER G_CVM(BCC_A2,NB,TI,V,ZR:VA;e3CD)  2.98150E+02  -5760.0;
   6.00000E+03   N !
   PARAMETER G_CVM(BCC_A2,NB,TI,V,ZR:VA;e3ABC1)  2.98150E+02  -20000.0;
   6.00000E+03   N !
   PARAMETER G_CVM(BCC_A2,NB,TI,V,ZR:VA;e3ABC2)  2.98150E+02  -20000.0;
   6.00000E+03   N !
   PARAMETER G_CVM(BCC_A2,NB,TI,V,ZR:VA;e3ABC3)  2.98150E+02  -20000.0;
   6.00000E+03   N !
   PARAMETER G_CVM(BCC_A2,NB,TI,V,ZR:VA;e3ABD1)  2.98150E+02  -3333.33;
   6.00000E+03   N !
   PARAMETER G_CVM(BCC_A2,NB,TI,V,ZR:VA;e3ABD2)  2.98150E+02  -3333.33;
   6.00000E+03   N !
   PARAMETER G_CVM(BCC_A2,NB,TI,V,ZR:VA;e3ABD3)  2.98150E+02  -3333.33;
   6.00000E+03   N !
   PARAMETER G_CVM(BCC_A2,NB,TI,V,ZR:VA;e3ACD1)  2.98150E+02  0.0;
   6.00000E+03   N !
   PARAMETER G_CVM(BCC_A2,NB,TI,V,ZR:VA;e3ACD2)  2.98150E+02  0.0;
   6.00000E+03   N !
   PARAMETER G_CVM(BCC_A2,NB,TI,V,ZR:VA;e3ACD3)  2.98150E+02  0.0;
   6.00000E+03   N !
   PARAMETER G_CVM(BCC_A2,NB,TI,V,ZR:VA;e3BCD1)  2.98150E+02  10000.0;
   6.00000E+03   N !
   PARAMETER G_CVM(BCC_A2,NB,TI,V,ZR:VA;e3BCD2)  2.98150E+02  10000.0;
   6.00000E+03   N !
   PARAMETER G_CVM(BCC_A2,NB,TI,V,ZR:VA;e3BCD3)  2.98150E+02  10000.0;
   6.00000E+03   N !

   PARAMETER G_CVM(BCC_A2,NB,TI,V,ZR:VA;e2AB2)  2.98150E+02  3120.0;
   6.00000E+03   N !
   PARAMETER G_CVM(BCC_A2,NB,TI,V,ZR:VA;e2AC2)  2.98150E+02  7040.0;
   6.00000E+03   N !
   PARAMETER G_CVM(BCC_A2,NB,TI,V,ZR:VA;e2AD2)  2.98150E+02  3700.8+3.3216*T;
   6.00000E+03   N !
   PARAMETER G_CVM(BCC_A2,NB,TI,V,ZR:VA;e2BC2)  2.98150E+02  4080.0;
   6.00000E+03   N !
   PARAMETER G_CVM(BCC_A2,NB,TI,V,ZR:VA;e2BD2)  2.98150E+02  -4632.0;
   6.00000E+03   N !
   PARAMETER G_CVM(BCC_A2,NB,TI,V,ZR:VA;e2CD2)  2.98150E+02  8960.0+1.272*T;
   6.00000E+03   N !

   PARAMETER G_CVM(BCC_A2,NB,TI,V,ZR:VA;e2AB1)  2.98150E+02  6240.0;
   6.00000E+03   N !
   PARAMETER G_CVM(BCC_A2,NB,TI,V,ZR:VA;e2AC1)  2.98150E+02  14080.0;
   6.00000E+03   N !
   PARAMETER G_CVM(BCC_A2,NB,TI,V,ZR:VA;e2AD1)  2.98150E+02  7401.6+6.6432*T;
   6.00000E+03   N !
   PARAMETER G_CVM(BCC_A2,NB,TI,V,ZR:VA;e2BC1)  2.98150E+02  8160.0;
   6.00000E+03   N !
   PARAMETER G_CVM(BCC_A2,NB,TI,V,ZR:VA;e2BD1)  2.98150E+02  -9264.0;
   6.00000E+03   N !
   PARAMETER G_CVM(BCC_A2,NB,TI,V,ZR:VA;e2CD1)  2.98150E+02  17920.0+2.544*T;
   6.00000E+03   N !

 LIST_OF_REFERENCES
 NUMBER  SOURCE
  !
