Repository: vijindal/expcvm10

# expCVM10 — Thermodynamic Phase-Equilibrium Software

## Project scope

This is an **independent** thermodynamic software project. It is not derived
from, and must not be referenced against or mixed with, CEworkbench or any
other external codebase.

### Core data flow

UI → problem object → System Layer builds `GibbsEnergyModel`s once →
Calculation Layer's solver iterates, querying the System Layer for
`G, ∂G/∂y, ∂²G/∂y²` each step → converged result flows back through
`CalculationSession` to the UI. See
[docs/dataflow_target.png](docs/dataflow_target.png) for the diagram.

File: data/cost507.tdb (part 8 of 8)
$
PARAMETER G(SIGMA,AL:NB:TI;0) 298.15 -690000+148.5*T
                           +8*GHSERAL+4*GHSERNB+18*GHSERTI; 6000.00 N !
PARAMETER L(SIGMA,AL:NB:AL,TI;0) 298.15 -1680000+510*T; 6000.00 N !
PARAMETER L(SIGMA,AL:TI:AL,NB;0) 298.15 -990000+270*T; 6000.00 N !
PARAMETER L(SIGMA,AL:TI:AL,NB;1) 298.15 420000; 6000.00 N !
$
$-----------------------------------------------------------------------
$
$                        SYSTEM AL-SI-ZN (D3)
$
$ No ternary interaction coefficients. See Third annual report 1992
$ Coordination group C.
$                          --------------
$
$PHASE LIQUID
$
$'S. an Mey, K. Hack, Z. Metallkde vol 77, (1986) p 454-459
$PARAMETER L(LIQUID,AL,SI,ZN;0) 298.15 +10541.4-4.14724*T; 6000.00 N !
$PARAMETER L(LIQUID,AL,SI,ZN;1) 298.15 +10541.4-4.14724*T; 6000.00 N !
$PARAMETER L(LIQUID,AL,SI,ZN;2) 298.15 +10541.4-4.14724*T; 6000.00 N !
$
$-----------------------------------------------------------------------
$
$                        SYSTEM AL-SN-ZR (GTT)
$
$                          --------------
$
$PHASE ALSN2ZR5
$
PARAMETER G(ALSN2ZR5,AL:SN:ZR;0) 298.15 -58824.4+896.225*T
        -177.0982*T*LOG(T)-0.0411*T**2-8.4073E-6*T**3
        +261079*T**(-1); 6000.00 N !
$
$-----------------------------------------------------------------------
$
$
$                        SYSTEM AL-SN-ZN (D9)
$
$                          --------------
$
$PHASE LIQUID
$
PARAMETER G(LIQUID,AL,SN,ZN;0) 298.15 -2777.03+0.59427*T; 6000.00 N !
PARAMETER G(LIQUID,AL,SN,ZN;1) 298.15 15225.63-3.25821*T; 6000.00 N !
PARAMETER G(LIQUID,AL,SN,ZN;2) 298.15 -16198.13+3.46632*T; 6000.00 N !
$
$mhr 2 lines
PARAMETER G(HCP_ZN,AL,SN,ZN:VA;0)  298.15 1E-4; 6000.00 N !
PARAMETER G(HCP_A3,AL,SN,ZN:VA;0)  298.15 1E-4; 6000.00 N !
$
$-----------------------------------------------------------------------
$
$                        SYSTEM AL-TA-TI (UK)
$
$ PHASE BCC_B2
$
$ I DO NOT UNDERSTAND
$
PARAMETER L(BCC_B2,TA:AL,TI:VA;0) 298.15  -ALTIB2; 6000.00 N !
PARAMETER L(BCC_B2,AL,TI:TA:VA;0) 298.15  -ALTIB2; 6000.00 N !
PARAMETER L(BCC_B2,TI:AL,TA:VA;0) 298.15  -ALTAB2; 6000.00 N !
PARAMETER L(BCC_B2,AL,TA:TI:VA;0) 298.15  -ALTAB2; 6000.00 N !
$
$ PHASE BCC_A2
$
PARAMETER L(BCC_A2,AL,TA,TI:VA;0) 298.15  -10000; 6000.00 N !
$
$ PHASE HCP_A3
$
PARAMETER L(HCP_A3,AL,TA,TI:VA;0) 298.15  -40000; 6000.00 N !
$
$ PHASE SIGMA
$
PARAMETER G(SIGMA,AL:TI:TA;0) 298.15 -672000+105*T
                       +8*GHSERAL+4*GHSERTI+18*GHSERTA; 6000.00 N !
PARAMETER G(SIGMA,AL:TA:TI;0) 298.15 -720000+153.9*T
                       +8*GHSERAL+4*GHSERTA+18*GHSERTI; 6000.00 N !
PARAMETER L(SIGMA,AL:TA:AL,TI;0) 298.15  -1680000+510*T; 6000.00 N !
PARAMETER L(SIGMA,AL:TI:AL,TA;0) 298.15  -1230000+450*T; 6000.00 N !
PARAMETER L(SIGMA,AL:TI:AL,TA;1) 298.15   0.0001; 6000.00 N !
PARAMETER L(SIGMA,AL:TI:AL,TA;2) 298.15  300000; 6000.00 N !
$
$ PHASE ALM_D019
$
PARAMETER L(ALM_D019,TA,TI:AL;0) 298.15  -24000; 6000.00 N !
PARAMETER L(ALM_D019,TA:AL,TI;0) 298.15  +10656-1.332*T; 6000.00 N !
PARAMETER L(ALM_D019,TI:AL,TA;0) 298.15  8000; 6000.00 N !
PARAMETER L(ALM_D019,AL,TI:TA;0) 298.15  +32000-1.0*T; 6000.00 N !
PARAMETER L(ALM_D019,AL,TA:TI;0) 298.15  20000; 6000.00 N !
PARAMETER L(ALM_D019,AL:TA,TI;0) 298.15  2128; 6000.00 N !
$
$ PHASE ALTI
$
PARAMETER L(ALTI,TA,TI:AL;0) 298.15  -11000; 6000.00 N !
PARAMETER L(ALTI,TA:AL,TI;0) 298.15  -15134-2.36*T; 6000.00 N !
PARAMETER L(ALTI,AL,TI:TA;0) 298.15  -15134-2.36*T; 6000.00 N !
PARAMETER L(ALTI,AL:TA,TI;0) 298.15  -11000; 6000.00 N !
$
$-----------------------------------------------------------------------
$
$                        SYSTEM AL-TI-V (UK)
$
$                        --------------
$
$PHASE BCC_A2
$
PARAMETER G(BCC_A2,AL,TI,V:VA;0) 298.15 32045.963; 6000.00 N !
$
$PHASE LIQUID
$
PARAMETER G(LIQUID,AL,TI,V;0) 298.15 1.0E-5; 6000.00 N !
$
$-----------------------------------------------------------------------
$
$                        SYSTEM AL-TI-W
$
$
$PHASE BCC_B2
$
PARAMETER L(BCC_B2,W:AL,TI:VA;0)  298.15 17500-2.50*T; 6000.00 N !
PARAMETER L(BCC_B2,AL,TI:W:VA;0)  298.15 17500-2.50*T; 6000.00 N !
$
$PHASE ALM_D019
$
PARAMETER L(ALM_D019,TI,W:AL;0)  298.15   73212; 6000.00 N !
PARAMETER L(ALM_D019,TI:AL,W;0)  298.15   -2000; 6000.00 N !
PARAMETER L(ALM_D019,AL,W:TI;0)  298.15    8000; 6000.00 N !
PARAMETER L(ALM_D019,AL:TI,W;0)  298.15    8136; 6000.00 N !
$
$PHASE ALTI
$
PARAMETER L(ALTI,AL,TI:W;0)  298.15   -15134-2.36*T; 6000.00 N !
PARAMETER L(ALTI,W:AL,TI;0)  298.15   -15134-2.36*T; 6000.00 N !
PARAMETER L(ALTI,AL,W:TI;0)  298.15   -3000; 6000.00 N !
PARAMETER L(ALTI,TI:AL,W;0)  298.15   -3000; 6000.00 N !
PARAMETER L(ALTI,TI,W:AL;0)  298.15    16914; 6000.00 N !
PARAMETER L(ALTI,AL:TI,W;0)  298.15    16914; 6000.00 N !
$
$-----------------------------------------------------------------------
$
$                        SYSTEM B-C-HF (A)
$
$
$ PHASE FCC_A1
$
PARAMETER L(FCC_A1,HF:B,C;0) 298.15 -113610-10.6795*T; 6000.00 N !
$mhr 2 additional lines
PARAMETER L(HCP_A3,HF:B,C;0)         298.15 1E-4; 6000 N !
PARAMETER L(BCC_A2,HF:B,C;0)         298.15 1E-4; 6000 N !
$
$ PHASE LIQUID
$
PARAMETER L(LIQUID,B,C,HF;0) 298.15 +133208; 6000.00 N !
PARAMETER L(LIQUID,B,C,HF;1) 298.15 +39102.9; 6000.00 N !
PARAMETER L(LIQUID,B,C,HF;2) 298.15 -313626; 6000.00 N !
$
$-----------------------------------------------------------------------
$
$                        SYSTEM B-HF-TI (A)
$
$       H. Bittermann, and P. Rogl,  JPE 18 (1),p. 24-47, 1997.
$
$                        --------------
$ PHASE LIQUID
$
PARAMETER L(LIQUID,B,HF,TI;0) 298.15 41733.1; 6000.00 N !
PARAMETER L(LIQUID,B,HF,TI;1) 298.15 125.375*T; 6000.00 N !
PARAMETER L(LIQUID,B,HF,TI;2) 298.15 93.6697*T; 6000.00 N !
$
$mhr  Changes in next three phases
$ PHASE BM
$
PARAMETER L(BM,B:HF,TI;0) 298.15  19396.7-6.57772*T; 6000.00 N !
$
$ PHASE B2M
$
PARAMETER L(B2M,B:HF,TI;0) 298.15  7223.32+1.75379*T; 6000.00 N !
$
$ PHASE B4M3
$
PARAMETER L(B4M3,B:HF,TI;0) 298.15  !.0E-4; 6000.00 N !
PARAMETER L(B4M3,B:HF,TI;1) 298.15  115124-49.5166*T; 6000.00 N !
$
$mhr 3 lines
PARAMETER L(FCC_A1,HF,TI:B;0)        298.15 1E-4; 6000 N !
PARAMETER L(FCC_A1,HF,TI:VA;0)       298.15 1E-4; 6000 N !
PARAMETER L(FCC_A1,TI:B,VA;0)        298.15 1E-4; 6000 N !
$
$-----------------------------------------------------------------------
$
$                        SYSTEM CR-CU-ZR (SF1)
$
$                           --------------
$
$PHASE BCC_A2
$
PARAMETER G(BCC_A2,CR,CU,ZR:VA;0)  298.15  80496.80; 6000.00 N !
PARAMETER G(BCC_A2,CR,CU,ZR:VA;1)  298.15  80496.80; 6000.00 N !
PARAMETER G(BCC_A2,CR,CU,ZR:VA;2)  298.15  42042.76; 6000.00 N !
$
$PHASE LIQUID
$
PARAMETER G(LIQUID,CR,CU,ZR;0)  298.15 62531.693; 6000.00 N !
PARAMETER G(LIQUID,CR,CU,ZR;1)  298.15 69059.941; 6000.00 N !
PARAMETER G(LIQUID,CR,CU,ZR;2)  298.15 -71432.45; 6000.00 N !
$
$
$-----------------------------------------------------------------------
$
$
$                        SYSTEM CU-MG-NI
$
$                        --------------
$
$PHASE LIQUID
$
$PARAMETER G(LIQUID,CU,MG,NI;0) 298.15 163785-122.28*T; 6000.00 N !
$
$
$-----------------------------------------------------------------------
$
$                        SYSTEM CU-MG-Y
$
$                        --------------
$
$ No interaction parameters for the ternary solution phases (Tatjana)
$
$-----------------------------------------------------------------------
$
$                        SYSTEM CU-MG-SI (D3)
$
$
$                        --------------
$
$PHASE LIQUID
$
PARAMETER G(LIQUID,CU,MG,SI;0) 298.15 0.0001; 6000.00 N ! 
PARAMETER G(LIQUID,CU,MG,SI;1) 298.15 -141736; 6000.00 N !
PARAMETER G(LIQUID,CU,MG,SI;2) 298.15 0.0001; 6000.00 N !  
$
$PHASE HCP_ZN
$
PARAMETER G(HCP_ZN,CU,MG,SI:VA;0) 298.15 50000; 6000.00 N !
PARAMETER G(HCP_ZN,CU,MG,SI:VA;1) 298.15 50000; 6000.00 N !
PARAMETER G(HCP_ZN,CU,MG,SI:VA;2) 298.15 50000; 6000.00 N !  
$
$PHASE LAVES-C15
$
$C15SI1RK=15000
$C15RK=-193131+20.69*T
$C15SI2RK=8000
$
PARAMETER L(LAVES_C15,MG,SI:CU;0) 298.15   15000; 6000.00 N !
PARAMETER L(LAVES_C15,SI:CU,MG;0) 298.15   6599.45; 6000.00 N !
PARAMETER L(LAVES_C15,CU,SI:MG;0) 298.15  -193131+20.69*T; 6000.00 N !
PARAMETER L(LAVES_C15,CU:MG,SI;0) 298.15   8000; 6000.00 N ! 
PARAMETER L(LAVES_C15,CU,MG:SI;0) 298.15   13011.35; 6000.00 N !
$
$PHASE CUMGSI_SIGMA
$
$SIGMAPHA=-559636+110.94*T
$
PARAMETER G(CUMGSI_SIGMA,CU:MG:SI;0) 298.15 -559636+110.94*T
                      +16*GHSERCU+6*GHSERMG+7*GHSERSI; 6000.00 N !
$
$PHASE CUMGSI_TAU
$
$TAUPHA=-141720+20.26*T
$
PARAMETER G(CUMGSI_TAU,CU:MG:SI;0) 298.15 -141720+20.26*T
                      +3*GHSERCU+2*GHSERMG+GHSERSI; 6000.00 N !
$
$-----------------------------------------------------------------------
$
$                        SYSTEM CU-MG-Y (D3)
$
$                        --------------
$
$
$-----------------------------------------------------------------------

$
$                        SYSTEM CU-MG-ZN
$
$                        --------------
$
$ PHASE BCC_B2
$
$ FUNCTION L0CM  -5000.0;
$ FUNCTION A1CM      0.0; 
$ FUNCTION A1CZ  -6170.0;
$ FUNCTION L0CZ  -25797.94+6.53196*T;
$ FUNCTION L1CZ  +1890.53-1.61358*T;
$ FUNCTION L2CZ  +3842.97-3.73938*T;
$ FUNCTION A1MZ      0.0;
$ FUNCTION L0MZ  -5000.0;
$
$  0.5*L0CM-0.5*A1CM-0.5*L1CZ+0.25*L2CZ=-2484.5225-0.12806*T
$ -0.25*L2CZ=-960.7425+0.93485*T
$  0.5*L0CZ-0.5*A1CZ=-9813.97+3.26598*T
$  0.5*L1CZ=945.365-0.80679*T
$  0.5*L2CZ=1921.485-1.86969*T
$  0.25*L2CZ=960.7425-0.93485*T
$  0.75*L2CZ=2882.2275-2.80454*T
$  -2.5*L2CZ=9607.425-9.3485*T
$  0.5*L0MZ-0.5*A1MZ+0.5*L1CZ+0.25*L2CZ=-594.2575-1.74164*T
PARAMETER L(BCC_B2,CU,MG:ZN:VA;0) 298.15 -2484.5225-0.12806*T; 6000.0 N !
PARAMETER L(BCC_B2,CU,MG:ZN:VA;1) 298.15 -960.7425+0.93485*T;  6000.0 N !
PARAMETER L(BCC_B2,ZN:CU,MG:VA;0) 298.15 -2484.5225-0.12806*T; 6000.0 N !
PARAMETER L(BCC_B2,ZN:CU,MG:VA;1) 298.15 -960.7425+0.93485*T;  6000.0 N !
PARAMETER L(BCC_B2,CU,ZN:MG:VA;0) 298.15 -9813.97+3.26598*T;  6000.0 N !
PARAMETER L(BCC_B2,CU,ZN:MG:VA;1) 298.15 945.365-0.80679*T;  6000.0 N !
PARAMETER L(BCC_B2,CU,ZN:MG:VA;2) 298.15 1921.485-1.86969*T; 6000.0 N !
PARAMETER L(BCC_B2,MG:CU,ZN:VA;0) 298.15 -9813.97+3.26598*T; 6000.0 N !
PARAMETER L(BCC_B2,MG:CU,ZN:VA;1) 298.15 945.365-0.80679*T;  6000.0 N !
PARAMETER L(BCC_B2,MG:CU,ZN:VA;2) 298.15 1921.485-1.86969*T; 6000.0 N !
PARAMETER L(BCC_B2,MG,ZN:CU:VA;0) 298.15 -594.2575-1.74164*T;    6000.0 N !
PARAMETER L(BCC_B2,MG,ZN:CU:VA;1) 298.15 960.7425-0.93485*T;     6000.0 N !
PARAMETER L(BCC_B2,CU:MG,ZN:VA;0) 298.15 -594.2575-1.74164*T;    6000.0 N !
PARAMETER L(BCC_B2,CU:MG,ZN:VA;1) 298.15 960.7425-0.93485*T;     6000.0 N !
PARAMETER L(BCC_B2,MG,ZN:CU,ZN:VA;0) 298.15  9607.425-9.3485*T;  6000.0 N !
PARAMETER L(BCC_B2,CU,ZN:MG,ZN:VA;0) 298.15  9607.425-9.3485*T;  6000.0 N !
PARAMETER L(BCC_B2,MG,ZN:CU,MG:VA;0) 298.15  -3842.97+3.73938*T; 6000.0 N !
PARAMETER L(BCC_B2,CU,MG:MG,ZN:VA;0) 298.15  -3842.97+3.73938*T; 6000.0 N !
PARAMETER L(BCC_B2,CU,ZN:CU,MG:VA;0) 298.15  9607.425-9.3485*T;  6000.0 N !
PARAMETER L(BCC_B2,CU,MG:CU,ZN:VA;0) 298.15  9607.425-9.3485*T;  6000.0 N !
PARAMETER L(BCC_B2,CU,MG,ZN:CU:VA;0) 298.15 2882.2275-2.80454*T; 6000.0 N !
PARAMETER L(BCC_B2,CU,MG,ZN:ZN:VA;0) 298.15 2882.2275-2.80454*T; 6000.0 N !
PARAMETER L(BCC_B2,CU:CU,MG,ZN:VA;0) 298.15 2882.2275-2.80454*T; 6000.0 N !
PARAMETER L(BCC_B2,ZN:CU,MG,ZN:VA;0) 298.15 2882.2275-2.80454*T; 6000.0 N !
$
$ PHASE CUZN_GAMMA
$
$ FUNCTION K4   -11552.71-1.67824*T;
$ FUNCTION K5   +15732.3-10.26575*T;
$ FUNCTION K6   +37289.2-13.05259*T;
$ FUNCTION K7    +9000.0-1.50000*T;
$ 13*K4+2*K5+2*K6+6*K7=9857.77-77.4538*T
$ 13*K4+6*K7=-96185.23-30.81712*T
$ 13*K4+2*K6+6*K7=-21606.83-56.9223*T
PARAMETER G(CUZN_GAMMA,ZN:CU:CU:MG;0) 298.15 9857.77-77.4538*T
      +5*GHSERCU+6*GHSERMG+2*GHSERZN;   6000.0 N !
PARAMETER G(CUZN_GAMMA,CU:ZN:CU:MG;0) 298.15 -96185.23-30.81712*T
      +5*GHSERCU+6*GHSERMG+2*GHSERZN;   6000.0 N !
PARAMETER G(CUZN_GAMMA,ZN:ZN:CU:MG;0) 298.15 -21606.83-56.9223*T
      +3*GHSERCU+6*GHSERMG+4*GHSERZN;   6000.0 N !
$ Inserted by mhr/atd 2/9/97
PARAMETER L(CUZN_GAMMA,CU:CU:CU:MG,ZN;0)   298.15 1E-4;   3000.00 N !
PARAMETER L(CUZN_GAMMA,CU:CU,ZN:CU:MG;0)   298.15 1E-4;   3000.00 N !
PARAMETER L(CUZN_GAMMA,CU,ZN:CU:CU:MG;0)   298.15 1E-4;   3000.00 N !
PARAMETER L(CUZN_GAMMA,CU:ZN:CU:MG,ZN;0)   298.15 1E-4;   3000.00 N !
PARAMETER L(CUZN_GAMMA,CU,ZN:ZN:CU:MG;0)   298.15 1E-4;   3000.00 N !
PARAMETER L(CUZN_GAMMA,ZN:CU:CU:MG,ZN;0)   298.15 1E-4;   3000.00 N !
PARAMETER L(CUZN_GAMMA,ZN:CU,ZN:CU:MG;0)   298.15 1E-4;   3000.00 N !
PARAMETER L(CUZN_GAMMA,ZN:ZN:CU:MG,ZN;0)   298.15 1E-4;   3000.00 N !
$
$ PHASE LAVES_C14
$
PARAMETER G(LAVES_C14,MG,ZN:CU;0)  298.15  35000.;   6000.0 N !
PARAMETER G(LAVES_C14,CU:MG,ZN;0)  298.15   8000.;   6000.0 N !
PARAMETER G(LAVES_C14,ZN:CU,MG;0)  298.15   6599.45; 6000.0 N !
PARAMETER G(LAVES_C14,CU,MG:ZN;0)  298.15  13011.35; 6000.0 N !
PARAMETER G(LAVES_C14,CU,ZN:MG;0)  298.15 -75305.48; 6000.0 N !
$ Inserted by mhr/atd 2/9/97
PARAMETER L(LAVES_C14,CU:CU,ZN;0)   298.15 1E-4;   3000.00 N !
PARAMETER L(LAVES_C14,MG:CU,ZN;0)   298.15 1E-4;   3000.00 N !
PARAMETER L(LAVES_C14,ZN:CU,ZN;0)   298.15 1E-4;   3000.00 N !
$
$ PHASE LAVES_C15
$
PARAMETER L(LAVES_C15,CU,MG:ZN;0)  298.15  13011.35;   6000.0 N !
PARAMETER L(LAVES_C15,ZN:CU,MG;0)  298.15   6599.45;   6000.0 N !
PARAMETER L(LAVES_C15,MG,ZN:CU;0)  298.15  35000.00;   6000.0 N !
PARAMETER L(LAVES_C15,CU:MG,ZN;0)  298.15   8000.00;   6000.0 N !
PARAMETER L(LAVES_C15,CU,ZN:MG;0)  298.15 -78824.62;   6000.0 N !
PARAMETER L(LAVES_C15,CU,ZN:MG;1)  298.15  25529.06;   6000.0 N !
$ Inserted by mhr/atd 2/9/97
PARAMETER L(LAVES_C15,CU:CU,ZN;0)   298.15 1E-4;   3000.00 N !
PARAMETER L(LAVES_C15,MG:CU,ZN;0)   298.15 1E-4;   3000.00 N !
PARAMETER L(LAVES_C15,ZN:CU,ZN;0)   298.15 1E-4;   3000.00 N !
$
$ PHASE LAVES_C36
$
PARAMETER G(LAVES_C36,MG,ZN:CU;0)  298.15  35000.;   6000.0 N !
PARAMETER G(LAVES_C36,CU:MG,ZN;0)  298.15   8000.;   6000.0 N !
PARAMETER G(LAVES_C36,ZN:CU,MG;0)  298.15   6599.45; 6000.0 N !
PARAMETER G(LAVES_C36,CU,MG:ZN;0)  298.15  13011.35; 6000.0 N !
PARAMETER G(LAVES_C36,CU,ZN:MG;0)  298.15 -90226.26; 6000.0 N !
$ Inserted by mhr/atd 2/9/97
PARAMETER L(LAVES_C36,CU:CU,ZN;0)   298.15 1E-4;   3000.00 N !
PARAMETER L(LAVES_C36,MG:CU,ZN;0)   298.15 1E-4;   3000.00 N !
PARAMETER L(LAVES_C36,ZN:CU,ZN;0)   298.15 1E-4;   3000.00 N !
$
$ PHASE MG2ZN11
$
$ FUNCTION V_LCZ   -27000.0;    13*V_LCZ=-351000
$
PARAMETER L(MG2ZN11,MG:CU,ZN;0) 298.15 -351000;   6000.0 N !
$
$ PHASE MG2ZN3
$
$FUNCTION M2Z3_CU0  -20000.0 ;   5*M2Z3_CU0=-100000
$
PARAMETER L(MG2ZN3,MG:CU,ZN;0) 298.15 -100000;      6000.0 N !
$
$ PHASE MGZN
$
$ FUNCTION MGZN_CU0  -20000.0;  25*MGZN_CU0=-500000
$ Line below correction made by Leo and sent July 1998
$ FUNCTION MGZN_CU0  -23000.0;  25*MGZN_CU0=-575000
$
PARAMETER L(MGZN,MG:CU,ZN;0) 298.15 -575000;      6000.0 N !
$
$ PHASE MG7ZN3
$
$PARAMETER G(MG7ZN3,MG:ZN;0) 298.15 -335741.54+35.5*T
$                              +51*GHSERMG+20*GHSERZN; 6000.00 N !
$
$mhr 2 lines
PARAMETER G(HCP_ZN,CU,MG,ZN:VA;0)  298.15 1E-4; 6000.00 N !
PARAMETER G(HCP_A3,CU,MG,ZN:VA;0)  298.15 1E-4; 6000.00 N !
$
$PHASE HCP_ZN
$
PARAMETER L(HCP_ZN,CU,MG,ZN:VA;0) 298.15 50000; 6000.00 N !
PARAMETER L(HCP_ZN,CU,MG,ZN:VA;1) 298.15 50000; 6000.00 N !
PARAMETER L(HCP_ZN,CU,MG,ZN:VA;2) 298.15 50000; 6000.00 N !
$
$-----------------------------------------------------------------------
$
$ REFERENCE_FILE  cost507.tdb !
$
$
